Repository: drthyang/web-refinement

# MATERIA Workbench
**Crystal and magnetic structure refinement that runs entirely in your browser,
built to be driven by people and by AI agents.**

**▶ Try it: [drthyang.github.io/web-refinement](https://drthyang.github.io/web-refinement/)** —
nothing to install, and your data never leaves your machine. Two demos open
already converged: a two-phase Mn₃Ga neutron TOF Rietveld fit and a GaTa₄Se₈
X-ray PDF fit.

## Goals

- **Refinement an agent can reason about.** Refinement is an expert loop, not a
  black box: free only symmetry-allowed parameters, watch correlations, judge the
  residuals. Every scientific function lives in a pure TypeScript core, so the
  same engine backs the UI buttons and the MCP agent tools. It returns what an
  agent needs to think with — correlations, near-null directions, at-bound
  flags — not just a scalar wR. See [docs/AGENT_TOOLS.md](docs/AGENT_TOOLS.md).
- **One workflow, nothing to install.** Powder and single crystal, X-ray and
  neutron (constant-wavelength and time-of-flight), nuclear and magnetic,
  reciprocal and real space: one engine, one UI, on any OS with a browser. It
  reads the files you already have and complements GSAS-II, Jana2020 and
  FullProf rather than replacing them. See [docs/COMPARISON.md](docs/COMPARISON.md).
- **Transparent by design.** Fit quality is judged in a Validation view, not by
  wR alone: a verdict checklist, residual analysis (Durbin–Watson, cumulative
  χ², worst peaks) for powder, and SHELXL's analysis of variance for single
  crystal. Every result is cross-checked against
  established tools where possible, and the code is readable, tested TypeScript.
  See [docs/VALIDATION.md](docs/VALIDATION.md).

## Features

| Track | What you get | Read more |
| --- | --- | --- |
| **Powder Rietveld** | CW and TOF, multi-phase, background, peak shape, microstructure; GSAS-II, GSAS and FullProf instrument files; one-click FullProf / GSAS-II cross-check bundle | [User guide](docs/USER_GUIDE.md) |
| **Magnetic structures** | Detect magnetic peaks → k-vector search → magnetic subgroups with BNS/OG labels → moment refinement; k = 0, commensurate and incommensurate single-k; mCIF export | [Magnetic symmetry](docs/MAGNETIC_SYMMETRY.md) |
| **Single crystal** | F² refinement from hkl, SHELX HKL and FullProf `.int` lists, with absorption correction | [Single crystal](docs/SINGLE_CRYSTAL.md) |
| **PDF and mPDF** | Neutron and X-ray G(r), multi-phase and multi-dataset, boxcar scans across r, symmetry-mode distortions, magnetic PDF; validated against PDFfit2 and diffpy.mpdf | [PDF roadmap](docs/PDF_MPDF_ROADMAP.md) |
| **Uncertainty** | Levenberg–Marquardt esds plus Bayesian posterior sampling (ensemble MCMC and NUTS) with convergence diagnostics | [Refinement engine](docs/REFINEMENT_ENGINE.md) |
| **Agent tools** | An MCP server over the same core: parse → build → refine → assess → suggest → interpret | [Agent tools](docs/AGENT_TOOLS.md) |
| **Files** | Reads CIF/mCIF, hkl, `.int`, GSAS/FXYE/ILL/plain powder data, `.gr`/`.sq`/`.fq`; writes CIF/mCIF with esds, an HTML report, and a reopenable project file | [Project format](docs/PROJECT_FORMAT.md) |

## Status

**Public beta.** Results intended for publication must be validated against
established tools and expert judgment; what is supported, approximate, or
missing is listed in [docs/LIMITATIONS.md](docs/LIMITATIONS.md). Next up: the
star of k and multi-k structures, full representation analysis, and a
symmetry-constrained local-spin model for mPDF. The build order is in
[docs/ROADMAP.md](docs/ROADMAP.md).

## Develop

```bash
npm install
npm run dev
npm run test
```

Build, lint, the real-data regression, and the layering rules are in
[docs/ARCHITECTURE.md](docs/ARCHITECTURE.md).

## Documentation

The full index, grouped by what you want to do, is
[docs/README.md](docs/README.md). Start with the
[user guide](docs/USER_GUIDE.md), and read the
[limitations](docs/LIMITATIONS.md) before you rely on a result.

File: data/200K/PG3_45614_200K_CmCm.cif
 
######################################################################
data_Mn3Ga_CmCm
_gsas_GSASII_version  5659

# phase info for Mn3Ga_CmCm follows
_pd_phase_name  Mn3Ga_CmCm
_cell_measurement_temperature  ?
_cell_length_a  5.34299(14)
_cell_length_b  9.44205(26)
_cell_length_c  4.34568(12)
_cell_angle_alpha  90
_cell_angle_beta   90
_cell_angle_gamma  90
_cell_volume  219.234(7)
_exptl_crystal_density_diffrn  7.0056
_symmetry_cell_setting  orthorhombic
_symmetry_space_group_name_H-M  "C m c m"
loop_
    _space_group_symop_id
    _space_group_symop_operation_xyz
     1  x,y,z
     2  -x,y,z
     3  x,-y,1/2+z
     4  -x,-y,1/2+z
     5  -x,-y,-z
     6  x,-y,-z
     7  -x,y,1/2-z
     8  x,y,1/2-z
     9  1/2+x,1/2+y,z
    10  1/2-x,1/2+y,z
    11  1/2+x,1/2-y,1/2+z
    12  1/2-x,1/2-y,1/2+z
    13  1/2-x,1/2-y,-z
    14  1/2+x,1/2-y,-z
    15  1/2-x,1/2+y,1/2-z
    16  1/2+x,1/2+y,1/2-z

# ATOMIC COORDINATES AND DISPLACEMENT PARAMETERS
loop_ 
   _atom_site_label
   _atom_site_type_symbol
   _atom_site_fract_x
   _atom_site_fract_y
   _atom_site_fract_z
   _atom_site_occupancy
   _atom_site_adp_type
   _atom_site_U_iso_or_equiv
   _atom_site_site_symmetry_multiplicity
Mn1_1  Mn   0.00000     0.163870    0.25000     0.9780     Uiso 0.00380(24) 4   
Mn1_2  Mn   0.254190    0.418060    0.25000     0.9780     Uiso 0.00380(24) 8   
Ga1_1  Ga   0.00000     0.666670    0.25000     1.0046     Uiso 0.00486(22) 4

File: data/200K/PG3_45614_200K_MnO.cif
 
######################################################################
data_Manganese_oxide
_gsas_GSASII_version  5659

# phase info for Manganese oxide follows
_pd_phase_name  "Manganese oxide"
_cell_measurement_temperature  ?
_cell_length_a  4.438232
_cell_length_b  4.438232
_cell_length_c  4.438232
_cell_angle_alpha  90
_cell_angle_beta   90
_cell_angle_gamma  90
_cell_volume  87.424
_exptl_crystal_density_diffrn  5.3895
_symmetry_cell_setting  cubic
_symmetry_space_group_name_H-M  "F m -3 m"
loop_
    _space_group_symop_id
    _space_group_symop_operation_xyz
     1  x,y,z
     2  z,x,y
     3  y,z,x
     4  x,y,-z
     5  -z,x,y
     6  y,-z,x
     7  -z,x,-y
     8  -y,-z,x
     9  y,-z,-x
    10  -x,y,-z
    11  -z,-x,y
    12  x,-y,-z
    13  y,x,z
    14  z,y,x
    15  x,z,y
    16  y,x,-z
    17  -z,y,x
    18  x,-z,y
    19  -z,y,-x
    20  -x,-z,y
    21  x,-z,-y
    22  -y,x,-z
    23  -z,-y,x
    24  y,-x,-z
    25  -x,-y,-z
    26  -z,-x,-y
    27  -y,-z,-x
    28  -x,-y,z
    29  z,-x,-y
    30  -y,z,-x
    31  z,-x,y
    32  y,z,-x
    33  -y,z,x
    34  x,-y,z
    35  z,x,-y
    36  -x,y,z
    37  -y,-x,-z
    38  -z,-y,-x
    39  -x,-z,-y
    40  -y,-x,z
    41  z,-y,-x
    42  -x,z,-y
    43  z,-y,x
    44  x,z,-y
    45  -x,z,y
    46  y,-x,z
    47  z,y,-x
    48  -y,x,z
    49  x,1/2+y,1/2+z
    50  z,1/2+x,1/2+y
    51  y,1/2+z,1/2+x
    52  x,1/2+y,1/2-z
    53  -z,1/2+x,1/2+y
    54  y,1/2-z,1/2+x
    55  -z,1/2+x,1/2-y
    56  -y,1/2-z,1/2+x
    57  y,1/2-z,1/2-x
    58  -x,1/2+y,1/2-z
    59  -z,1/2-x,1/2+y
    60  x,1/2-y,1/2-z
    61  y,1/2+x,1/2+z
    62  z,1/2+y,1/2+x
    63  x,1/2+z,1/2+y
    64  y,1/2+x,1/2-z
    65  -z,1/2+y,1/2+x
    66  x,1/2-z,1/2+y
    67  -z,1/2+y,1/2-x
    68  -x,1/2-z,1/2+y
    69  x,1/2-z,1/2-y
    70  -y,1/2+x,1/2-z
    71  -z,1/2-y,1/2+x
    72  y,1/2-x,1/2-z
    73  -x,1/2-y,1/2-z
    74  -z,1/2-x,1/2-y
    75  -y,1/2-z,1/2-x
    76  -x,1/2-y,1/2+z
    77  z,1/2-x,1/2-y
    78  -y,1/2+z,1/2-x
    79  z,1/2-x,1/2+y
    80  y,1/2+z,1/2-x
    81  -y,1/2+z,1/2+x
    82  x,1/2-y,1/2+z
    83  z,1/2+x,1/2-y
    84  -x,1/2+y,1/2+z
    85  -y,1/2-x,1/2-z
    86  -z,1/2-y,1/2-x
    87  -x,1/2-z,1/2-y
    88  -y,1/2-x,1/2+z
    89  z,1/2-y,1/2-x
    90  -x,1/2+z,1/2-y
    91  z,1/2-y,1/2+x
    92  x,1/2+z,1/2-y
    93  -x,1/2+z,1/2+y
    94  y,1/2-x,1/2+z
    95  z,1/2+y,1/2-x
    96  -y,1/2+x,1/2+z
    97  1/2+x,y,1/2+z
    98  1/2+z,x,1/2+y
    99  1/2+y,z,1/2+x
   100  1/2+x,y,1/2-z
   101  1/2-z,x,1/2+y
   102  1/2+y,-z,1/2+x
   103  1/2-z,x,1/2-y
   104  1/2-y,-z,1/2+x
   105  1/2+y,-z,1/2-x
   106  1/2-x,y,1/2-z
   107  1/2-z,-x,1/2+y
   108  1/2+x,-y,1/2-z
   109  1/2+y,x,1/2+z
   110  1/2+z,y,1/2+x
   111  1/2+x,z,1/2+y
   112  1/2+y,x,1/2-z
   113  1/2-z,y,1/2+x
   114  1/2+x,-z,1/2+y
   115  1/2-z,y,1/2-x
   116  1/2-x,-z,1/2+y
   117  1/2+x,-z,1/2-y
   118  1/2-y,x,1/2-z
   119  1/2-z,-y,1/2+x
   120  1/2+y,-x,1/2-z
   121  1/2-x,-y,1/2-z
   122  1/2-z,-x,1/2-y
   123  1/2-y,-z,1/2-x
   124  1/2-x,-y,1/2+z
   125  1/2+z,-x,1/2-y
   126  1/2-y,z,1/2-x
   127  1/2+z,-x,1/2+y
   128  1/2+y,z,1/2-x
   129  1/2-y,z,1/2+x
   130  1/2+x,-y,1/2+z
   131  1/2+z,x,1/2-y
   132  1/2-x,y,1/2+z
   133  1/2-y,-x,1/2-z
   134  1/2-z,-y,1/2-x
   135  1/2-x,-z,1/2-y
   136  1/2-y,-x,1/2+z
   137  1/2+z,-y,1/2-x
   138  1/2-x,z,1/2-y
   139  1/2+z,-y,1/2+x
   140  1/2+x,z,1/2-y
   141  1/2-x,z,1/2+y
   142  1/2+y,-x,1/2+z
   143  1/2+z,y,1/2-x
   144  1/2-y,x,1/2+z
   145  1/2+x,1/2+y,z
   146  1/2+z,1/2+x,y
   147  1/2+y,1/2+z,x
   148  1/2+x,1/2+y,-z
   149  1/2-z,1/2+x,y
   150  1/2+y,1/2-z,x
   151  1/2-z,1/2+x,-y
   152  1/2-y,1/2-z,x
   153  1/2+y,1/2-z,-x
   154  1/2-x,1/2+y,-z
   155  1/2-z,1/2-x,y
   156  1/2+x,1/2-y,-z
   157  1/2+y,1/2+x,z
   158  1/2+z,1/2+y,x
   159  1/2+x,1/2+z,y
   160  1/2+y,1/2+x,-z
   161  1/2-z,1/2+y,x
   162  1/2+x,1/2-z,y
   163  1/2-z,1/2+y,-x
   164  1/2-x,1/2-z,y
   165  1/2+x,1/2-z,-y
   166  1/2-y,1/2+x,-z
   167  1/2-z,1/2-y,x
   168  1/2+y,1/2-x,-z
   169  1/2-x,1/2-y,-z
   170  1/2-z,1/2-x,-y
   171  1/2-y,1/2-z,-x
   172  1/2-x,1/2-y,z
   173  1/2+z,1/2-x,-y
   174  1/2-y,1/2+z,-x
   175  1/2+z,1/2-x,y
   176  1/2+y,1/2+z,-x
   177  1/2-y,1/2+z,x
   178  1/2+x,1/2-y,z
   179  1/2+z,1/2+x,-y
   180  1/2-x,1/2+y,z
   181  1/2-y,1/2-x,-z
   182  1/2-z,1/2-y,-x
   183  1/2-x,1/2-z,-y
   184  1/2-y,1/2-x,z
   185  1/2+z,1/2-y,-x
   186  1/2-x,1/2+z,-y
   187  1/2+z,1/2-y,x
   188  1/2+x,1/2+z,-y
   189  1/2-x,1/2+z,y
   190  1/2+y,1/2-x,z
   191  1/2+z,1/2+y,-x
   192  1/2-y,1/2+x,z

# ATOMIC COORDINATES AND DISPLACEMENT PARAMETERS
loop_ 
   _atom_site_label
   _atom_site_type_symbol
   _atom_site_fract_x
   _atom_site_fract_y
   _atom_site_fract_z
   _atom_site_occupancy
   _atom_site_adp_type
   _atom_site_U_iso_or_equiv
   _atom_site_site_symmetry_multiplicity
Mn1    Mn2+ 0.00000     0.00000     0.00000     1.0000     Uiso 0.0055     4   
O1     O2-  0.50000     0.50000     0.50000     1.0000     Uiso 0.0083     4   

loop_  _atom_type_symbol _atom_type_number_in_cell
  Mn+2    4
  O-2     4

# Note that Z affects _cell_formula_sum and _weight
_cell_formula_units_Z  4
_chemical_formula_sum  "Mn O"
_chemical_formula_weight  70.94

File: data/200K/PG3_45614_200K_mono.cif
 
######################################################################
data_Mn3Ga_monoclinic
_gsas_GSASII_version  5659

# phase info for Mn3Ga_monoclinic follows
_pd_phase_name  Mn3Ga_monoclinic
_cell_measurement_temperature  ?
_cell_length_a  5.4289(16)
_cell_length_b  4.34601(10)
_cell_length_c  5.3423(16)
_cell_angle_alpha  90
_cell_angle_beta   119.5824(30)
_cell_angle_gamma  90
_cell_volume  109.616(3)
_exptl_crystal_density_diffrn  7.0056
_symmetry_cell_setting  monoclinic
_symmetry_space_group_name_H-M  "P 21/m"
loop_
    _space_group_symop_id
    _space_group_symop_operation_xyz
     1  x,y,z
     2  -x,1/2+y,-z
     3  -x,-y,-z
     4  x,1/2-y,z

# ATOMIC COORDINATES AND DISPLACEMENT PARAMETERS
loop_ 
   _atom_site_label
   _atom_site_type_symbol
   _atom_site_fract_x
   _atom_site_fract_y
   _atom_site_fract_z
   _atom_site_occupancy
   _atom_site_adp_type
   _atom_site_U_iso_or_equiv
   _atom_site_site_symmetry_multiplicity
Mn1    Mn   0.3421(11)  0.25000     0.1750(16)  0.9780     Uiso 0.0062(5)  2   
Mn2    Mn   0.8392(14)  0.25000     0.1730(13)  0.9780     Uiso 0.0057(6)  2   
Mn3    Mn   0.8413(15)  0.25000     0.6745(14)  0.9780     Uiso 0.0061(6)  2   
Ga1    Ga   0.3377(5)   0.25000     0.6674(7)   1.0046     Uiso 0.00446(21) 2

File: data/30K/Mn3Ga_monoclinic-mag_1_30K_SatoshiModel_FitMoment_Final_magneticUnit.cif
 
######################################################################
data_Mn3Ga_monoclinic_merged
_gsas_GSASII_version  5801

# phase info for Mn3Ga_monoclinic_merged follows
_pd_phase_name  Mn3Ga_monoclinic_merged
_cell_length_a  5.420057
_cell_length_b  4.33961
_cell_length_c  5.322369
_cell_angle_alpha  90
_cell_angle_beta   60.6939
_cell_angle_gamma  90
_cell_volume  109.165
_exptl_crystal_density_diffrn  7.0893
_symmetry_cell_setting  monoclinic
_parent_space_group.name_H-M_alt  "P 21/m"
_space_group_magn.name_BNS  "P 21'/m'"
_space_group.magn_point_group  2'/m'
loop_
    _space_group_symop_magn_operation.id
    _space_group_symop_magn_operation.xyz
     1  x,y,z,+1
     2  -x,1/2+y,-z,-1
     3  -x,-y,-z,+1
     4  x,1/2-y,z,-1

# ATOMIC COORDINATES AND DISPLACEMENT PARAMETERS
loop_ 
   _atom_site_label
   _atom_site_type_symbol
   _atom_site_fract_x
   _atom_site_fract_y
   _atom_site_fract_z
   _atom_site_occupancy
   _atom_site_adp_type
   _atom_site_U_iso_or_equiv
   _atom_site_site_symmetry_multiplicity
Mn1_0  Mn   0.34332     0.25000     0.83329     0.994      Uiso 0.004      2   
Mn2_1  Mn   0.84235     0.25000     0.33484     0.989      Uiso 0.004      2   
Mn3_2  Mn   0.84395     0.25000     0.83426     0.983      Uiso 0.002      2   
Ga1    Ga   0.33884     0.25000     0.32892     1.005      Uiso 0.002      2   

loop_
   _atom_site_moment.label
   _atom_site_moment.crystalaxis_x
   _atom_site_moment.crystalaxis_y
   _atom_site_moment.crystalaxis_z
Mn1_0  -1.57(16)   0.0000      -1.34(24)   
Mn2_1  -2.75(23)   0.0000      2.8(3)      
Mn3_2  2.69(21)    0.0000      -2.17(24)   
Ga1    0.0000      0.0000      0.0000      

loop_  _atom_type_symbol _atom_type_number_in_cell
  Ga      2.009
  Mn      5.934

# Note that Z affects _cell_formula_sum and _weight
_cell_formula_units_Z  1
_chemical_formula_sum  "Ga2.009 Mn5.934"
_chemical_formula_weight  466.06

File: data/350K/Mn3Ga-mag_53_350K_Final_ortho.cif
 
######################################################################
data_Mn3Ga_merged
_gsas_GSASII_version  5806

# phase info for Mn3Ga_merged follows
_pd_phase_name  Mn3Ga_merged
_cell_length_a  5.407891
_cell_length_b  9.366742
_cell_length_c  4.356817
_cell_angle_alpha  90
_cell_angle_beta   90
_cell_angle_gamma  90
_cell_volume  220.692
_exptl_crystal_density_diffrn  3.4804
_symmetry_cell_setting  orthorhombic
_parent_space_group.name_H-M_alt  "C m c m"
_space_group_magn.name_BNS  "C m' c m'"
_space_group.magn_point_group  m'mm'
loop_
    _space_group_symop_magn_operation.id
    _space_group_symop_magn_operation.xyz
     1  x,y,z,+1
     2  -x,y,z,-1
     3  x,-y,1/2+z,+1
     4  -x,-y,1/2+z,-1
     5  -x,-y,-z,+1
     6  x,-y,-z,-1
     7  -x,y,1/2-z,+1
     8  x,y,1/2-z,-1
     9  1/2+x,1/2+y,z,+1
    10  1/2-x,1/2+y,z,-1
    11  1/2+x,1/2-y,1/2+z,+1
    12  1/2-x,1/2-y,1/2+z,-1
    13  1/2-x,1/2-y,-z,+1
    14  1/2+x,1/2-y,-z,-1
    15  1/2-x,1/2+y,1/2-z,+1
    16  1/2+x,1/2+y,1/2-z,-1

# ATOMIC COORDINATES AND DISPLACEMENT PARAMETERS
loop_ 
   _atom_site_label
   _atom_site_type_symbol
   _atom_site_fract_x
   _atom_site_fract_y
   _atom_site_fract_z
   _atom_site_occupancy
   _atom_site_adp_type
   _atom_site_U_iso_or_equiv
   _atom_site_site_symmetry_multiplicity
Mn1_0  Mn   0.24584     0.08191     0.25000     0.978      Uiso 0.020      8   
Mn1_1  Mn   0.50005     0.66388     0.75000     0.978      Uiso 0.020      4   
Ga1    Ga   0.50000     0.16670     0.75000     1.005      Uiso 0.003      4   

loop_
   _atom_site_moment.label
   _atom_site_moment.crystalaxis_x
   _atom_site_moment.crystalaxis_y
   _atom_site_moment.crystalaxis_z
Mn1_0  1.6000      -1.3500     0.0000      
Mn1_1  0.0000      2.1000      0.0000      
Ga1    0.0000      0.0000      0.0000      

loop_  _atom_type_symbol _atom_type_number_in_cell
  Ga      4.021
  Mn      11.736

# Note that Z affects _cell_formula_sum and _weight
_cell_formula_units_Z  1
_chemical_formula_sum  "Ga4.021 Mn11.736"
_chemical_formula_weight  925.12
