Repository: drthyang/web-refinement

# MATERIA Workbench
**Crystal and magnetic structure refinement that runs entirely in your browser,
built to be driven by people and by AI agents.**

**▶ Try it: [drthyang.github.io/web-refinement](https://drthyang.github.io/web-refinement/)** —
nothing to install, and your data never leaves your machine. Two demos open
already converged: a two-phase Mn₃Ga neutron TOF Rietveld fit and a GaTa₄Se₈
X-ray PDF fit.

## Goals

- **Refinement an agent can reason about.** Refinement is an expert loop, not a
  black box: free only symmetry-allowed parameters, watch correlations, judge the
  residuals. Every scientific function lives in a pure TypeScript core, so the
  same engine backs the UI buttons and the MCP agent tools. It returns what an
  agent needs to think with — correlations, near-null directions, at-bound
  flags — not just a scalar wR. See [docs/AGENT_TOOLS.md](docs/AGENT_TOOLS.md).
- **One workflow, nothing to install.** Powder and single crystal, X-ray and
  neutron (constant-wavelength and time-of-flight), nuclear and magnetic,
  reciprocal and real space: one engine, one UI, on any OS with a browser. It
  reads the files you already have and complements GSAS-II, Jana2020 and
  FullProf rather than replacing them. See [docs/COMPARISON.md](docs/COMPARISON.md).
- **Transparent by design.** Fit quality is judged in a Validation view, not by
  wR alone: a verdict checklist, residual analysis (Durbin–Watson, cumulative
  χ², worst peaks) for powder, and SHELXL's analysis of variance for single
  crystal. Every result is cross-checked against
  established tools where possible, and the code is readable, tested TypeScript.
  See [docs/VALIDATION.md](docs/VALIDATION.md).

## Features

| Track | What you get | Read more |
| --- | --- | --- |
| **Powder Rietveld** | CW and TOF, multi-phase, background, peak shape, microstructure; GSAS-II, GSAS and FullProf instrument files; one-click FullProf / GSAS-II cross-check bundle | [User guide](docs/USER_GUIDE.md) |
| **Magnetic structures** | Detect magnetic peaks → k-vector search → magnetic subgroups with BNS/OG labels → moment refinement; k = 0, commensurate and incommensurate single-k; mCIF export | [Magnetic symmetry](docs/MAGNETIC_SYMMETRY.md) |
| **Single crystal** | F² refinement from hkl, SHELX HKL and FullProf `.int` lists, with absorption correction | [Single crystal](docs/SINGLE_CRYSTAL.md) |
| **PDF and mPDF** | Neutron and X-ray G(r), multi-phase and multi-dataset, boxcar scans across r, symmetry-mode distortions, magnetic PDF; validated against PDFfit2 and diffpy.mpdf | [PDF roadmap](docs/PDF_MPDF_ROADMAP.md) |
| **Uncertainty** | Levenberg–Marquardt esds plus Bayesian posterior sampling (ensemble MCMC and NUTS) with convergence diagnostics | [Refinement engine](docs/REFINEMENT_ENGINE.md) |
| **Agent tools** | An MCP server over the same core: parse → build → refine → assess → suggest → interpret | [Agent tools](docs/AGENT_TOOLS.md) |
| **Files** | Reads CIF/mCIF, hkl, `.int`, GSAS/FXYE/ILL/plain powder data, `.gr`/`.sq`/`.fq`; writes CIF/mCIF with esds, an HTML report, and a reopenable project file | [Project format](docs/PROJECT_FORMAT.md) |

## Status

**Public beta.** Results intended for publication must be validated against
established tools and expert judgment; what is supported, approximate, or
missing is listed in [docs/LIMITATIONS.md](docs/LIMITATIONS.md). Next up: the
star of k and multi-k structures, full representation analysis, and a
symmetry-constrained local-spin model for mPDF. The build order is in
[docs/ROADMAP.md](docs/ROADMAP.md).

## Develop

```bash
npm install
npm run dev
npm run test
```

Build, lint, the real-data regression, and the layering rules are in
[docs/ARCHITECTURE.md](docs/ARCHITECTURE.md).

## Documentation

The full index, grouped by what you want to do, is
[docs/README.md](docs/README.md). Start with the
[user guide](docs/USER_GUIDE.md), and read the
[limitations](docs/LIMITATIONS.md) before you rely on a result.

File: data/200K/PG3_45614_200K_CmCm.lst
********************************************************************************
   General Structure Analysis System-II Crystal Structure Refinement
              by Robert B. Von Dreele & Brian H. Toby
                Argonne National Laboratory(C), 2010
 This product includes software developed by the UChicago Argonne, LLC,
            as Operator of Argonne National Laboratory.
                          Please cite:
   B.H. Toby & R.B. Von Dreele, J. Appl. Cryst. 46, 544-549 (2013)
********************************************************************************
 Least squares controls:
 Refinement type: analytic Hessian
 Maximum number of cycles: 10
 Regularize hydrogens (if any): False
 Initial shift factor: 1.000

 Phases:

 Phase name: Manganese oxide
=======================================================================================================================================

 X-ray scattering factors:
   Symbol     fa                                      fb                                      fc
---------------------------------------------------------------------------------------------------
 Mn+2      10.80610   7.36200   3.52680   0.21840   5.27960   0.34350  14.34300  41.32350   1.08740
 O-2        3.76936   2.53342   1.91579   1.55094  15.07970   6.30430  40.34450   0.31291   0.22789

 Electron scattering factors:
   Symbol     fa                                                fb
---------------------------------------------------------------------------------------------------

 Neutron scattering factors:
   Symbol   isotope       mass       b       resonant terms
---------------------------------------------------------------------------------------------------
 Mn+2    Nat. Abund.     54.938   -0.375
 O-2     Nat. Abund.     15.999    0.581

 Space Group: F m -3 m
 The lattice is centrosymmetric F-centered cubic
 The Laue symmetry is m3m
 The lattice point group is m3m
 Multiplicity of a general site is 192
 The inversion center is located at 0,0,0
 
 The equivalent positions are:

 (0,0,0; 0,1/2,1/2; 1/2,0,1/2; 1/2,1/2,0)+

 ( 1)     X,     Y,     Z 
 ( 2)     Z,     X,     Y 
 ( 3)     Y,     Z,     X 
 ( 4)     X,     Y,    -Z 
 ( 5)    -Z,     X,     Y 
 ( 6)     Y,    -Z,     X 
 ( 7)    -Z,     X,    -Y 
 ( 8)    -Y,    -Z,     X 
 ( 9)     Y,    -Z,    -X 
 (10)    -X,     Y,    -Z 
 (11)    -Z,    -X,     Y 
 (12)     X,    -Y,    -Z 
 (13)     Y,     X,     Z 
 (14)     Z,     Y,     X 
 (15)     X,     Z,     Y 
 (16)     Y,     X,    -Z 
 (17)    -Z,     Y,     X 
 (18)     X,    -Z,     Y 
 (19)    -Z,     Y,    -X 
 (20)    -X,    -Z,     Y 
 (21)     X,    -Z,    -Y 
 (22)    -Y,     X,    -Z 
 (23)    -Z,    -Y,     X 
 (24)     Y,    -X,    -Z 

 Atoms:
   name    type  refine?   x         y         z      frac site sym  mult I/A   Uiso     U11     U22     U33     U12     U13     U23
---------------------------------------------------------------------------------------------------------------------------------------
    Mn1   Mn+2          0.00000   0.00000   0.00000   1.000    m3m    4    I 0.00546                                                
     O1    O-2          0.50000   0.50000   0.50000   1.000    m3m    4    I 0.00830                                                

 Unit cell: a = 4.43922 b = 4.43922 c = 4.43922 alpha = 90.000 beta = 90.000 gamma = 90.000 volume = 87.482 Refine? False

 Phase name: Mn3Ga_CmCm
=======================================================================================================================================

 X-ray scattering factors:
   Symbol     fa                                      fb                                      fc
---------------------------------------------------------------------------------------------------
 Mn        11.28190   7.35730   3.01930   2.24410   5.34090   0.34320  17.86740  83.75430   1.08960
 Ga        15.23540   6.70060   4.35910   2.96230   3.06690   0.24120  10.78050  61.41350   1.71890

 Electron scattering factors:
   Symbol     fa                                                fb
---------------------------------------------------------------------------------------------------
 Mn         0.19430   0.81900   1.92960   2.49680   2.06250   0.11350   1.13130   5.03410  24.17980  80.55980
 Ga         0.21350   0.97680   1.66690   2.56620   1.67900   0.10200   1.02190   4.62750  22.87420  80.15350

 Neutron scattering factors:
   Symbol   isotope       mass       b       resonant terms
---------------------------------------------------------------------------------------------------
 Mn      Nat. Abund.     54.938   -0.375
 Ga      Nat. Abund.     69.720    0.729

 Space Group: C m c m
 The lattice is centrosymmetric C-centered orthorhombic
 The Laue symmetry is mmm
 The lattice point group is mmm
 Multiplicity of a general site is 16
 The inversion center is located at 0,0,0
 
 The equivalent positions are:

 (0,0,0; 1/2,1/2,0)+

 ( 1)     X,     Y,     Z 
 ( 2)    -X,     Y,     Z 
 ( 3)     X,    -Y, 1/2+Z 
 ( 4)    -X,    -Y, 1/2+Z 

 Atoms:
   name    type  refine?   x         y         z      frac site sym  mult I/A   Uiso     U11     U22     U33     U12     U13     U23
---------------------------------------------------------------------------------------------------------------------------------------
  Mn1_1     Mn     XU   0.00000   0.16387   0.25000   0.978 mm2(y)    4    I 0.01843                                                
  Mn1_2     Mn     XU   0.25419   0.41806   0.25000   0.978   m(z)    8    I 0.01843                                                
  Ga1_1     Ga     XU   0.00000   0.66667   0.25000   1.005 mm2(y)    4    I 0.00271                                                

 Unit cell: a = 5.34266 b = 9.44256 c = 4.34572 alpha = 90.000 beta = 90.000 gamma = 90.000 volume = 219.235 Refine? True

 Phase: Manganese oxide in histogram: PWDR PG3_45614_200K.gsa Bank 1
=======================================================================================================================================
 Phase fraction  :      0.055 Refine? False
 Extinction coeff:     0.0000 Refine? False
 March-Dollase PO:     1.0000 Refine? False Axis: 0 0 1

 Size model    : isotropic equatorial:       1.000 Refine? False
	 LG mixing coeff.:       1.0000 Refine? False

 Mustrain model: isotropic equatorial:      1000.0 Refine? False
	 LG mixing coeff.:      1.0000 Refine? False

 Hydrostatic/elastic strain:
 names :         D11          eA
 values:           0           0
 refine:       False       False
 Layer Displacement:      0.000 Refine? False

 Phase: Mn3Ga_CmCm in histogram: PWDR PG3_45614_200K.gsa Bank 1
=======================================================================================================================================
 Phase fraction  :      0.945 Refine? False
 Extinction coeff:     0.0000 Refine? False
 March-Dollase PO:     1.0000 Refine? False Axis: 0 0 1

 Size model    : isotropic equatorial:       1.000 Refine? False
	 LG mixing coeff.:       1.0000 Refine? False

 Mustrain model: isotropic equatorial:      1000.0 Refine? False
	 LG mixing coeff.:      1.0000 Refine? False

 Hydrostatic/elastic strain:
 names :         D11         D22         D33
 values:           0           0           0
 refine:       False       False       False
 Layer Displacement:      0.000 Refine? False

 Histogram: PWDR PG3_45614_200K.gsa Bank 1 histogram Id: 0
=======================================================================================================================================
 Instrument type: Debye-Scherrer
 Histogram limits:  8000.00 msec to 55006.56 msec

 Sample Parameters:
 Goniometer omega = 0.00, chi = 0.00, phi = 0.00
 name  :         Scale    Absorption     DisplaceX     DisplaceY
 value :    13470.7597        0.0000        0.0000        0.0000
 refine:          True         False         False         False

 Instrument Parameters:
 name  :     2-theta     Azimuth           X           Y           Z        Zero       alpha
 value :   90.000000    0.000000   17.885069   -7.193934   -7.041164   -0.316317    0.133240
 refine:       False                   False       False       False       False       False

 name  :      beta-0      beta-1      beta-q        difA        difB        difC     fltPath       sig-0       sig-1
 value :    0.012789   -0.006511    0.061712   -2.390104   -0.09728122579.855755   63.183000  -41.264158 -569.463984
 refine:       False       False       False       False       False       False                   False       False

 name  :       sig-2       sig-q
 value :  465.027651  312.533719
 refine:       False       False

 Background function: chebyschev Refine? True
 Coefficients:     39.107    -7.335    -3.009    12.322    23.048   -10.902   -17.274
 Fixed background file: ; mult: 1.000  Refine? False

 Refinement results:
---------------------------------------------------------------------------------------------------------------------------------------
 Number of function calls: 5 No. of observations: 2413 No. of parameters: 13 User rejected: 0 Sp. gp. extinct: 0
 Refinement time =    3.091s,    1.545s/cycle, for 2 cycles
 wR =    5.68%, chi**2 =      53758.7, GOF =   4.73
----------------------------------------------------------------------------------------------------------------------------------
Parameters generated by constraints

 name  :     1::AUiso:0
 value :        0.01771
 sig   :        0.00087 

 Phases:
 Result for phase: Manganese oxide
=======================================================================================================================================

 Atoms:
   name      x         y         z      frac   Uiso     U11     U22     U33     U12     U13     U23
---------------------------------------------------------------------------------------------------------------------------------------
    Mn1   Mn+2:
 values:   0.00000   0.00000   0.00000   1.000 0.00546
 sig   :                                               
     O1    O-2:
 values:   0.50000   0.50000   0.50000   1.000 0.00830
 sig   :                                               

 Density: 5.3859 g/cm**3
 Result for phase: Mn3Ga_CmCm
=======================================================================================================================================
 Reciprocal metric tensor: 
  names :            A11            A22            A33            A12            A13            A23
  values:    0.035031810    0.011216608    0.052950304    0.000000000    0.000000000    0.000000000
  esds  :    0.000001814    0.000000616    0.000003011                                             
 New unit cell:
  names :           a           b           c       alpha        beta       gamma      Volume
  values:    5.342797    9.442114    4.345760     90.0000     90.0000     90.0000     219.232
  esds  :    0.000138    0.000259    0.000124                                           0.008

 Atoms:
   name      x         y         z      frac   Uiso     U11     U22     U33     U12     U13     U23
---------------------------------------------------------------------------------------------------------------------------------------
  Mn1_1     Mn:
 values:   0.00000   0.16387   0.25000   0.978 0.01771
 sig   :            [0.00000]                  0.00087 
  Mn1_2     Mn:
 values:   0.25419   0.41806   0.25000   0.978 0.01771
 sig   :  [0.00000] [0.00000]                  (.00087)
  Ga1_1     Ga:
 values:   0.00000   0.66667   0.25000   1.005 0.00256
 sig   :            [0.00000]                  0.00020 

 Density: 7.0056 g/cm**3

 ISODISTORT Displacive Modes for phase Mn3Ga_CmCm
  P6_3/mmc[0,0,0]GM5+(a,0)[Mn1:h:dsp]A1(a)   0.0000
  P6_3/mmc[0,0,0]GM5+(a,0)[Mn1:h:dsp]B2(a)   0.0000
  P6_3/mmc[0,0,0]GM1+(a)[Mn1:h:dsp]A1(a)     0.0000
  P6_3/mmc[0,0,0]GM5+(a,0)[Ga1:d:dsp]E'(a)   -0.0000

 Phase: Manganese oxide in histogram: PWDR PG3_45614_200K.gsa Bank 1
=======================================================================================================================================
 Final refinement RF, RF^2 = 12.91%, 34.53% on 77 reflections
 Durbin-Watson statistic = 0.526
 Bragg intensity sum = 1.14e+04
 Phase fraction  :      0.055, sig          0 Weight fraction  :  0.01754, sig    0.00000

 Phase: Mn3Ga_CmCm in histogram: PWDR PG3_45614_200K.gsa Bank 1
=======================================================================================================================================
 Final refinement RF, RF^2 = 7.70%, 16.12% on 1433 reflections
 Durbin-Watson statistic = 0.526
 Bragg intensity sum = 5.38e+05
 Phase fraction  :      0.945, sig          0 Weight fraction  :  0.98246, sig    0.00000

 Histogram: PWDR PG3_45614_200K.gsa Bank 1 histogram Id: 0
=======================================================================================================================================
 PWDR histogram weight factor = 1.000
 Final refinement wR = 5.68% on 2413 observations in this histogram
 Other residuals: R = 5.39%, R-bkg = 8.28%, wR-bkg = 5.68% wRmin = 1.20%
 Instrument type: Debye-Scherrer

 Sample Parameters:
 names :         Scale    Absorption     DisplaceX     DisplaceY
 values:    13152.4424        0.0000        0.0000        0.0000
 sig   :      155.6970                                          

 Background function: chebyschev
 value :      37.33    0.5441     6.973    -8.261    -7.726     3.157      6.89
 sig   :     0.2409     1.026     2.328     4.436     6.496     4.147     5.146
 Background sums: empirical 9.77e+04, Debye 0, peaks 0, Total 9.77e+04

File: data/200K/PG3_45614_200K_mono.lst
********************************************************************************
   General Structure Analysis System-II Crystal Structure Refinement
              by Robert B. Von Dreele & Brian H. Toby
                Argonne National Laboratory(C), 2010
 This product includes software developed by the UChicago Argonne, LLC,
            as Operator of Argonne National Laboratory.
                          Please cite:
   B.H. Toby & R.B. Von Dreele, J. Appl. Cryst. 46, 544-549 (2013)
********************************************************************************
 Least squares controls:
 Refinement type: analytic Hessian
 Maximum number of cycles: 10
 Regularize hydrogens (if any): False
 Initial shift factor: 1.000

 Phases:

 Phase name: Mn3Ga_monoclinic
=======================================================================================================================================

 X-ray scattering factors:
   Symbol     fa                                      fb                                      fc
---------------------------------------------------------------------------------------------------
 Mn        11.28190   7.35730   3.01930   2.24410   5.34090   0.34320  17.86740  83.75430   1.08960
 Ga        15.23540   6.70060   4.35910   2.96230   3.06690   0.24120  10.78050  61.41350   1.71890

 Electron scattering factors:
   Symbol     fa                                                fb
---------------------------------------------------------------------------------------------------
 Mn         0.19430   0.81900   1.92960   2.49680   2.06250   0.11350   1.13130   5.03410  24.17980  80.55980
 Ga         0.21350   0.97680   1.66690   2.56620   1.67900   0.10200   1.02190   4.62750  22.87420  80.15350

 Neutron scattering factors:
   Symbol   isotope       mass       b       resonant terms
---------------------------------------------------------------------------------------------------
 Mn      Nat. Abund.     54.938   -0.375
 Ga      Nat. Abund.     69.720    0.729

 Space Group: P 21/m
 The lattice is centrosymmetric primitive monoclinic
 The Laue symmetry is 2/m
 The lattice point group is 2/m
 Multiplicity of a general site is 4
 The unique monoclinic axis is b
 The inversion center is located at 0,0,0
 
 The equivalent positions are:

 ( 1)     X,     Y,     Z 
 ( 2)    -X, 1/2+Y,    -Z 

 Atoms:
   name    type  refine?   x         y         z      frac site sym  mult I/A   Uiso     U11     U22     U33     U12     U13     U23
---------------------------------------------------------------------------------------------------------------------------------------
    Mn1     Mn     XU   0.34336   0.25000   0.17388   0.978   m(y)    2    I 0.00399                                                
    Mn2     Mn     XU   0.84396   0.25000   0.17646   0.978   m(y)    2    I 0.00399                                                
    Mn3     Mn     XU   0.84042   0.25000   0.67509   0.978   m(y)    2    I 0.00399                                                
    Ga1     Ga     XU   0.33679   0.25000   0.66547   1.005   m(y)    2    I 0.00328                                                

 Unit cell: a = 5.42479 b = 4.34602 c = 5.34244 alpha = 90.000 beta = 119.507 gamma = 90.000 volume = 109.618 Refine? True

 Phase name: Manganese oxide
=======================================================================================================================================

 X-ray scattering factors:
   Symbol     fa                                      fb                                      fc
---------------------------------------------------------------------------------------------------
 Mn+2      10.80610   7.36200   3.52680   0.21840   5.27960   0.34350  14.34300  41.32350   1.08740
 O-2        3.76936   2.53342   1.91579   1.55094  15.07970   6.30430  40.34450   0.31291   0.22789

 Electron scattering factors:
   Symbol     fa                                                fb
---------------------------------------------------------------------------------------------------

 Neutron scattering factors:
   Symbol   isotope       mass       b       resonant terms
---------------------------------------------------------------------------------------------------
 Mn+2    Nat. Abund.     54.938   -0.375
 O-2     Nat. Abund.     15.999    0.581

 Space Group: F m -3 m
 The lattice is centrosymmetric F-centered cubic
 The Laue symmetry is m3m
 The lattice point group is m3m
 Multiplicity of a general site is 192
 The inversion center is located at 0,0,0
 
 The equivalent positions are:

 (0,0,0; 0,1/2,1/2; 1/2,0,1/2; 1/2,1/2,0)+

 ( 1)     X,     Y,     Z 
 ( 2)     Z,     X,     Y 
 ( 3)     Y,     Z,     X 
 ( 4)     X,     Y,    -Z 
 ( 5)    -Z,     X,     Y 
 ( 6)     Y,    -Z,     X 
 ( 7)    -Z,     X,    -Y 
 ( 8)    -Y,    -Z,     X 
 ( 9)     Y,    -Z,    -X 
 (10)    -X,     Y,    -Z 
 (11)    -Z,    -X,     Y 
 (12)     X,    -Y,    -Z 
 (13)     Y,     X,     Z 
 (14)     Z,     Y,     X 
 (15)     X,     Z,     Y 
 (16)     Y,     X,    -Z 
 (17)    -Z,     Y,     X 
 (18)     X,    -Z,     Y 
 (19)    -Z,     Y,    -X 
 (20)    -X,    -Z,     Y 
 (21)     X,    -Z,    -Y 
 (22)    -Y,     X,    -Z 
 (23)    -Z,    -Y,     X 
 (24)     Y,    -X,    -Z 

 Atoms:
   name    type  refine?   x         y         z      frac site sym  mult I/A   Uiso     U11     U22     U33     U12     U13     U23
---------------------------------------------------------------------------------------------------------------------------------------
    Mn1   Mn+2          0.00000   0.00000   0.00000   1.000    m3m    4    I 0.00546                                                
     O1    O-2          0.50000   0.50000   0.50000   1.000    m3m    4    I 0.00830                                                

 Unit cell: a = 4.43823 b = 4.43823 c = 4.43823 alpha = 90.000 beta = 90.000 gamma = 90.000 volume = 87.424 Refine? False

 Phase: Mn3Ga_monoclinic in histogram: PWDR PG3_45614_200K.gsa Bank 1
=======================================================================================================================================
 Phase fraction  :      0.945 Refine? False
 Extinction coeff:     0.0000 Refine? False
 March-Dollase PO:     1.0000 Refine? False Axis: 0 0 1

 Size model    : isotropic equatorial:       1.000 Refine? False
	 LG mixing coeff.:       1.0000 Refine? False

 Mustrain model:  uniaxial equatorial:      1562.3 Refine? False axial:      4990.4 Refine? False
	 LG mixing coeff.:      1.0000 Refine? False

 Hydrostatic/elastic strain:
 names :         D11         D22         D33         D13
 values:           0           0           0           0
 refine:       False       False       False       False
 Layer Displacement:      0.000 Refine? False

 Phase: Manganese oxide in histogram: PWDR PG3_45614_200K.gsa Bank 1
=======================================================================================================================================
 Phase fraction  :      0.055 Refine? False
 Extinction coeff:     0.0000 Refine? False
 March-Dollase PO:     1.0000 Refine? False Axis: 0 0 1

 Size model    : isotropic equatorial:       1.000 Refine? False
	 LG mixing coeff.:       1.0000 Refine? False

 Mustrain model: isotropic equatorial:      1000.0 Refine? False
	 LG mixing coeff.:      1.0000 Refine? False

 Hydrostatic/elastic strain:
 names :         D11          eA
 values:           0           0
 refine:       False       False
 Layer Displacement:      0.000 Refine? False

 Histogram: PWDR PG3_45614_200K.gsa Bank 1 histogram Id: 0
=======================================================================================================================================
 Instrument type: Debye-Scherrer
 Histogram limits:  9435.89 msec to 45526.52 msec

 Sample Parameters:
 Goniometer omega = 0.00, chi = 0.00, phi = 0.00
 name  :         Scale    Absorption     DisplaceX     DisplaceY
 value :    26344.6369        0.0000        0.0000        0.0000
 refine:          True         False         False         False

 Instrument Parameters:
 name  :     2-theta     Azimuth           X           Y           Z        Zero       alpha
 value :   90.000000    0.000000   17.885069   -7.193934   -7.041164   -0.316317    0.133240
 refine:       False                   False       False       False       False       False

 name  :      beta-0      beta-1      beta-q        difA        difB        difC     fltPath       sig-0       sig-1
 value :    0.012789   -0.006511    0.061712   -2.390104   -0.09728122579.855755   63.183000  -41.264158 -569.463984
 refine:       False       False       False       False       False       False                   False       False

 name  :       sig-2       sig-q
 value :  465.027651  312.533719
 refine:       False       False

 Background function: chebyschev Refine? True
 Coefficients:     35.416     1.609     6.089    -3.803    -8.865    -0.824     8.984
 Fixed background file: ; mult: 1.000  Refine? False

 Refinement results:
---------------------------------------------------------------------------------------------------------------------------------------
 Number of function calls: 5 No. of observations: 1970 No. of parameters: 22 User rejected: 0 Sp. gp. extinct: 0
 Refinement time =    3.630s,    1.815s/cycle, for 2 cycles
 wR =    3.51%, chi**2 =      17749.7, GOF =   3.02
----------------------------------------------------------------------------------------------------------------------------------
Parameters generated by constraints

 name  :     0::AUiso:0
 value :        0.00386
 sig   :        0.00030 

 Phases:
 Result for phase: Mn3Ga_monoclinic
=======================================================================================================================================
 Reciprocal metric tensor: 
  names :            A11            A22            A33            A12            A13            A23
  values:    0.044863737    0.052944416    0.046256940    0.000000000    0.044873592    0.000000000
  esds  :    0.000002209    0.000002290    0.000008626                   0.000014704               
 New unit cell:
  names :           a           b           c       alpha        beta       gamma      Volume
  values:    5.424791    4.346002    5.342472     90.0000    119.5064     90.0000     109.619
  esds  :    0.005563    0.000094    0.005812                  0.0110                   0.004

 Atoms:
   name      x         y         z      frac   Uiso     U11     U22     U33     U12     U13     U23
---------------------------------------------------------------------------------------------------------------------------------------
    Mn1     Mn:
 values:   0.34337   0.25000   0.17326   0.978 0.00386
 sig   :   0.00070             0.00228         0.00030 
    Mn2     Mn:
 values:   0.84372   0.25000   0.17629   0.978 0.00386
 sig   :   0.00184             0.00200         (.00030)
    Mn3     Mn:
 values:   0.84063   0.25000   0.67521   0.978 0.00386
 sig   :   0.00184             0.00160         (.00030)
    Ga1     Ga:
 values:   0.33672   0.25000   0.66496   1.005 0.00327
 sig   :   0.00036             0.00126         0.00018 

 Density: 7.0054 g/cm**3
 Result for phase: Manganese oxide
=======================================================================================================================================

 Atoms:
   name      x         y         z      frac   Uiso     U11     U22     U33     U12     U13     U23
---------------------------------------------------------------------------------------------------------------------------------------
    Mn1   Mn+2:
 values:   0.00000   0.00000   0.00000   1.000 0.00546
 sig   :                                               
     O1    O-2:
 values:   0.50000   0.50000   0.50000   1.000 0.00830
 sig   :                                               

 Density: 5.3895 g/cm**3

 Phase: Mn3Ga_monoclinic in histogram: PWDR PG3_45614_200K.gsa Bank 1
=======================================================================================================================================
 Final refinement RF, RF^2 = 2.43%, 6.18% on 1669 reflections
 Durbin-Watson statistic = 0.646
 Bragg intensity sum = 5.89e+05
 Phase fraction  :      0.945, sig          0 Weight fraction  :  0.96552, sig    0.00000

 Phase: Manganese oxide in histogram: PWDR PG3_45614_200K.gsa Bank 1
=======================================================================================================================================
 Final refinement RF, RF^2 = 2.47%, 5.17% on 50 reflections
 Durbin-Watson statistic = 0.646
 Bragg intensity sum = 2.16e+04
 Phase fraction  :      0.055, sig          0 Weight fraction  :  0.03448, sig    0.00000

 Histogram: PWDR PG3_45614_200K.gsa Bank 1 histogram Id: 0
=======================================================================================================================================
 PWDR histogram weight factor = 1.000
 Final refinement wR = 3.51% on 1970 observations in this histogram
 Other residuals: R = 3.62%, R-bkg = 5.04%, wR-bkg = 3.51% wRmin = 1.17%
 Instrument type: Debye-Scherrer

 Sample Parameters:
 names :         Scale    Absorption     DisplaceX     DisplaceY
 values:    26308.0922        0.0000        0.0000        0.0000
 sig   :      176.4933                                          

 Background function: chebyschev
 value :       35.3    0.8973     7.185    -8.062    -14.89     5.262     14.75
 sig   :     0.1439    0.5655     1.444     2.411     3.941     2.284     3.045
 Background sums: empirical 7.39e+04, Debye 0, peaks 0, Total 7.39e+04

File: data/30K/Mn3Ga_monoclinic-mag_1_SatoshiModel_FitMoment.lst
********************************************************************************
   General Structure Analysis System-II Crystal Structure Refinement
              by Robert B. Von Dreele & Brian H. Toby
                Argonne National Laboratory(C), 2010
 This product includes software developed by the UChicago Argonne, LLC,
            as Operator of Argonne National Laboratory.
                          Please cite:
   B.H. Toby & R.B. Von Dreele, J. Appl. Cryst. 46, 544-549 (2013)
********************************************************************************
 Least squares controls:
 Refinement type: analytic Hessian
 Maximum number of cycles: 10
 Regularize hydrogens (if any): False
 Initial shift factor: 1.000

 Phases:

 Phase name: Mn3Ga_monoclinic
=======================================================================================================================================

 X-ray scattering factors:
   Symbol     fa                                      fb                                      fc
---------------------------------------------------------------------------------------------------
 Mn        11.28190   7.35730   3.01930   2.24410   5.34090   0.34320  17.86740  83.75430   1.08960
 Ga        15.23540   6.70060   4.35910   2.96230   3.06690   0.24120  10.78050  61.41350   1.71890

 Electron scattering factors:
   Symbol     fa                                                fb
---------------------------------------------------------------------------------------------------
 Mn         0.19430   0.81900   1.92960   2.49680   2.06250   0.11350   1.13130   5.03410  24.17980  80.55980
 Ga         0.21350   0.97680   1.66690   2.56620   1.67900   0.10200   1.02190   4.62750  22.87420  80.15350

 Neutron scattering factors:
   Symbol   isotope       mass       b       resonant terms
---------------------------------------------------------------------------------------------------
 Mn      Nat. Abund.     54.938   -0.375
 Ga      Nat. Abund.     69.720    0.729

 Space Group: P 21/m
 The lattice is centrosymmetric primitive monoclinic
 The Laue symmetry is 2/m
 The lattice point group is 2/m
 Multiplicity of a general site is 4
 The unique monoclinic axis is b
 The inversion center is located at 0,0,0
 
 The equivalent positions are:

 ( 1)     X,     Y,     Z 
 ( 2)    -X, 1/2+Y,    -Z 

 Atoms:
   name    type  refine?   x         y         z      frac site sym  mult I/A   Uiso     U11     U22     U33     U12     U13     U23
---------------------------------------------------------------------------------------------------------------------------------------
    Mn1     Mn          0.34332   0.25000   0.17661   0.994   m(y)    2    I 0.00355                                                
    Mn2     Mn          0.84235   0.25000   0.17719   0.989   m(y)    2    I 0.00375                                                
    Mn3     Mn          0.84395   0.25000   0.67821   0.983   m(y)    2    I 0.00190                                                
    Ga1     Ga          0.33884   0.25000   0.66776   1.005   m(y)    2    I 0.00217                                                

 Unit cell: a = 5.42811 b = 4.33961 c = 5.32237 alpha = 90.000 beta = 119.457 gamma = 90.000 volume = 109.165 Refine? False

 Phase name: Manganese oxide
=======================================================================================================================================

 X-ray scattering factors:
   Symbol     fa                                      fb                                      fc
---------------------------------------------------------------------------------------------------
 Mn+2      10.80610   7.36200   3.52680   0.21840   5.27960   0.34350  14.34300  41.32350   1.08740
 O-2        3.76936   2.53342   1.91579   1.55094  15.07970   6.30430  40.34450   0.31291   0.22789

 Electron scattering factors:
   Symbol     fa                                                fb
---------------------------------------------------------------------------------------------------

 Neutron scattering factors:
   Symbol   isotope       mass       b       resonant terms
---------------------------------------------------------------------------------------------------
 Mn+2    Nat. Abund.     54.938   -0.375
 O-2     Nat. Abund.     15.999    0.581

 Space Group: F m -3 m
 The lattice is centrosymmetric F-centered cubic
 The Laue symmetry is m3m
 The lattice point group is m3m
 Multiplicity of a general site is 192
 The inversion center is located at 0,0,0
 
 The equivalent positions are:

 (0,0,0; 0,1/2,1/2; 1/2,0,1/2; 1/2,1/2,0)+

 ( 1)     X,     Y,     Z 
 ( 2)     Z,     X,     Y 
 ( 3)     Y,     Z,     X 
 ( 4)     X,     Y,    -Z 
 ( 5)    -Z,     X,     Y 
 ( 6)     Y,    -Z,     X 
 ( 7)    -Z,     X,    -Y 
 ( 8)    -Y,    -Z,     X 
 ( 9)     Y,    -Z,    -X 
 (10)    -X,     Y,    -Z 
 (11)    -Z,    -X,     Y 
 (12)     X,    -Y,    -Z 
 (13)     Y,     X,     Z 
 (14)     Z,     Y,     X 
 (15)     X,     Z,     Y 
 (16)     Y,     X,    -Z 
 (17)    -Z,     Y,     X 
 (18)     X,    -Z,     Y 
 (19)    -Z,     Y,    -X 
 (20)    -X,    -Z,     Y 
 (21)     X,    -Z,    -Y 
 (22)    -Y,     X,    -Z 
 (23)    -Z,    -Y,     X 
 (24)     Y,    -X,    -Z 

 Atoms:
   name    type  refine?   x         y         z      frac site sym  mult I/A   Uiso     U11     U22     U33     U12     U13     U23
---------------------------------------------------------------------------------------------------------------------------------------
    Mn1   Mn+2          0.00000   0.00000   0.00000   1.000    m3m    4    I 0.02000                                                
     O1    O-2          0.50000   0.50000   0.50000   1.000    m3m    4    I 0.02000                                                

 Unit cell: a = 4.44049 b = 4.44049 c = 4.44049 alpha = 90.000 beta = 90.000 gamma = 90.000 volume = 87.557 Refine? False

 Phase name: Mn3Ga_monoclinic-mag_1
=======================================================================================================================================

 X-ray scattering factors:
   Symbol     fa                                      fb                                      fc
---------------------------------------------------------------------------------------------------
 Mn        11.28190   7.35730   3.01930   2.24410   5.34090   0.34320  17.86740  83.75430   1.08960

 Electron scattering factors:
   Symbol     fa                                                fb
---------------------------------------------------------------------------------------------------
 Mn         0.19430   0.81900   1.92960   2.49680   2.06250   0.11350   1.13130   5.03410  24.17980  80.55980

 Neutron scattering factors:
   Symbol   isotope       mass       b       resonant terms
---------------------------------------------------------------------------------------------------
 Mn      Nat. Abund.     54.938   -0.375

 <j0> Magnetic scattering factors:
   Symbol     mfa                                    mfb                                     mfc
---------------------------------------------------------------------------------------------------
 Mn         0.24380   0.14720   0.61890   0.00000  24.96300  15.67300   6.54000   0.00000  -0.01050

 <j2> Magnetic scattering factors:
   Symbol     nfa                                    nfb                                     nfc
---------------------------------------------------------------------------------------------------
 Mn         2.66810   1.75610   0.36750   0.00000  16.06000   5.64000   2.04900   0.00000   0.00170

 Space Group: P 21/m
 The lattice is centrosymmetric primitive monoclinic
 The Laue symmetry is 2/m
 The lattice point group is 2/m
 Multiplicity of a general site is 4
 The unique monoclinic axis is b
 The inversion center is located at 0,0,0
 
 The equivalent positions are:

 ( 1)     X,     Y,     Z 
 ( 2)    -X, 1/2+Y,    -Z 

 Atoms:
   name    type  refine?   x         y         z      frac site sym  mult I/A   Uiso     U11     U22     U33     U12     U13     U23
---------------------------------------------------------------------------------------------------------------------------------------
  Mn1_0     Mn      M   0.34332   0.25000   0.83329   0.994   m(y)    2    I 0.00355                                                
  Mn2_1     Mn      M   0.84235   0.25000   0.33484   0.989   m(y)    2    I 0.00375                                                
  Mn3_2     Mn      M   0.84395   0.25000   0.83426   0.983   m(y)    2    I 0.00190                                                

 Magnetic moments:
   name    type  refine?  Mx        My        Mz    
---------------------------------------------------------------------------------------------------------------------------------------
  Mn1_0     Mn      M  -1.57657   0.00000  -1.34917
  Mn2_1     Mn      M  -2.77619   0.00000   2.82225
  Mn3_2     Mn      M   2.71668   0.00000  -2.21750

 Unit cell: a = 5.42006 b = 4.33961 c = 5.32237 alpha = 90.000 beta = 60.694 gamma = 90.000 volume = 109.165 Refine? False

 Moments restraint weight factor     10.000 Use: True
 Atom       calc Atom       calc Atom       calc     obs    esd
 Mn1_0     2.527 Mn2_1     2.829 Mn3_2     2.530   2.629  0.010

 Phase: Mn3Ga_monoclinic in histogram: PWDR PG3_45611.gsa Bank 1
=======================================================================================================================================
 Phase fraction  :      0.945 Refine? False
 Extinction coeff:     0.0000 Refine? False
 March-Dollase PO:     1.0000 Refine? False Axis: 0 0 1

 Size model    : isotropic equatorial:       1.000 Refine? False
	 LG mixing coeff.:       1.0000 Refine? False

 Mustrain model: isotropic equatorial:      1000.0 Refine? False
	 LG mixing coeff.:      1.0000 Refine? False

 Hydrostatic/elastic strain:
 names :         D11         D22         D33         D13
 values:           0           0           0           0
 refine:       False       False       False       False
 Layer Displacement:      0.000 Refine? False

 Phase: Manganese oxide in histogram: PWDR PG3_45611.gsa Bank 1
=======================================================================================================================================
 Phase fraction  :      0.055 Refine? False
 Extinction coeff:     0.0000 Refine? False
 March-Dollase PO:     1.0000 Refine? False Axis: 0 0 1

 Size model    : isotropic equatorial:       1.000 Refine? False
	 LG mixing coeff.:       1.0000 Refine? False

 Mustrain model: isotropic equatorial:      1000.0 Refine? False
	 LG mixing coeff.:      1.0000 Refine? False

 Hydrostatic/elastic strain:
 names :         D11          eA
 values:           0           0
 refine:       False       False
 Layer Displacement:      0.000 Refine? False

 Phase: Mn3Ga_monoclinic-mag_1 in histogram: PWDR PG3_45611.gsa Bank 1
=======================================================================================================================================
 Phase fraction  :      0.945 Refine? 0.0
 Extinction coeff:     0.0000 Refine? False
 March-Dollase PO:     1.0000 Refine? False Axis: 0 0 1

 Size model    : isotropic equatorial:       1.000 Refine? False
	 LG mixing coeff.:       1.0000 Refine? False

 Mustrain model: isotropic equatorial:      1000.0 Refine? False
	 LG mixing coeff.:      1.0000 Refine? False

 Hydrostatic/elastic strain:
 names :         D11         D22         D33         D13
 values:           0           0           0           0
 refine:       False       False       False       False
 Layer Displacement:      0.000 Refine? False

 Histogram: PWDR PG3_45611.gsa Bank 1 histogram Id: 0
=======================================================================================================================================
 Instrument type: Debye-Scherrer
 Histogram limits: 10087.42 msec to 122088.14 msec

 Sample Parameters:
 Goniometer omega = 0.00, chi = 0.00, phi = 0.00
 name  :         Scale    Absorption     DisplaceX     DisplaceY
 value :    24942.8409        0.0000        0.0000        0.0000
 refine:          True         False         False         False

 Instrument Parameters:
 name  :     2-theta     Azimuth           X           Y           Z        Zero       alpha
 value :   90.000000    0.000000   17.885000   -7.194000   -7.041000   -0.316000    0.133240
 refine:       False                   False       False       False       False       False

 name  :      beta-0      beta-1      beta-q        difA        difB        difC     fltPath       sig-0       sig-1
 value :    0.012789   -0.006511    0.061712   -2.390000   -0.09700022579.737079   63.183000 -125.284000 -660.761000
 refine:       False       False       False       False       False       False                   False       False

 name  :       sig-2       sig-q
 value :  817.587000  565.493000
 refine:       False       False

 Background function: log interpolate Refine? True
 Coefficients:     62.847    58.563    56.782    56.683    60.755    47.802
 Fixed background file: ; mult: 1.000  Refine? False

 Refinement results:
---------------------------------------------------------------------------------------------------------------------------------------
 Number of function calls: 11 No. of observations: 3121 No. of parameters: 13 User rejected: 0 Sp. gp. extinct: 0
 Refinement time =    5.670s,    2.835s/cycle, for 2 cycles
 wR =    4.28%, chi**2 =      50469.9, GOF =   4.03

 Phases:
 Result for phase: Mn3Ga_monoclinic
=======================================================================================================================================

 Atoms:
   name      x         y         z      frac   Uiso     U11     U22     U33     U12     U13     U23
---------------------------------------------------------------------------------------------------------------------------------------
    Mn1     Mn:
 values:   0.34332   0.25000   0.17661   0.994 0.00355
 sig   :                                               
    Mn2     Mn:
 values:   0.84235   0.25000   0.17719   0.989 0.00375
 sig   :                                               
    Mn3     Mn:
 values:   0.84395   0.25000   0.67821   0.983 0.00190
 sig   :                                               
    Ga1     Ga:
 values:   0.33884   0.25000   0.66776   1.005 0.00217
 sig   :                                               

 Density: 7.0893 g/cm**3
 Result for phase: Manganese oxide
=======================================================================================================================================

 Atoms:
   name      x         y         z      frac   Uiso     U11     U22     U33     U12     U13     U23
---------------------------------------------------------------------------------------------------------------------------------------
    Mn1   Mn+2:
 values:   0.00000   0.00000   0.00000   1.000 0.02000
 sig   :                                               
     O1    O-2:
 values:   0.50000   0.50000   0.50000   1.000 0.02000
 sig   :                                               

 Density: 5.3813 g/cm**3
 Result for phase: Mn3Ga_monoclinic-mag_1
=======================================================================================================================================

 Atoms:
   name      x         y         z      frac   Uiso     U11     U22     U33     U12     U13     U23
---------------------------------------------------------------------------------------------------------------------------------------
  Mn1_0     Mn:
 values:   0.34332   0.25000   0.83329   0.994 0.00355
 sig   :                                               
  Mn2_1     Mn:
 values:   0.84235   0.25000   0.33484   0.989 0.00375
 sig   :                                               
  Mn3_2     Mn:
 values:   0.84395   0.25000   0.83426   0.983 0.00190
 sig   :                                               

 Magnetic Moments:
   name       Mx        My        Mz       |Mag|
---------------------------------------------------------------------------------------------------------------------------------------
  Mn1_0     Mn:
 values:    -1.516     0.000    -1.418     2.532
 sig   :     0.166               0.236          
  Mn2_1     Mn:
 values:    -2.744     0.000     2.938     2.875
 sig   :     0.246               0.320          
  Mn3_2     Mn:
 values:     2.738     0.000    -2.421     2.621
 sig   :     0.232               0.258          

 Density: 0.0152 g/cm**3

 Moments restraint weight factor     10.000 Use: True
 Atom       calc Atom       calc Atom       calc     obs    esd
 Mn1_0     2.532 Mn2_1     2.875 Mn3_2     2.621   2.676  0.010

 Phase: Mn3Ga_monoclinic in histogram: PWDR PG3_45611.gsa Bank 1
=======================================================================================================================================
 Final refinement RF, RF^2 = 4.36%, 10.82% on 1377 reflections
 Durbin-Watson statistic = 0.414
 Bragg intensity sum = 2.06e+06
 Phase fraction  :      0.945, sig          0 Weight fraction  :  0.96578, sig    0.00000

 Phase: Manganese oxide in histogram: PWDR PG3_45611.gsa Bank 1
=======================================================================================================================================
 Final refinement RF, RF^2 = 7.97%, 17.09% on 41 reflections
 Durbin-Watson statistic = 0.414
 Bragg intensity sum = 6.42e+04
 Phase fraction  :      0.055, sig          0 Weight fraction  :  0.03422, sig    0.00000

 Phase: Mn3Ga_monoclinic-mag_1 in histogram: PWDR PG3_45611.gsa Bank 1
=======================================================================================================================================
 Final refinement RF, RF^2 = 4.96%, 11.35% on 138 reflections
 Durbin-Watson statistic = 0.414
 Bragg intensity sum = 8.67e+05

 Histogram: PWDR PG3_45611.gsa Bank 1 histogram Id: 0
=======================================================================================================================================
 PWDR histogram weight factor = 1.000
 Final refinement wR = 4.00% on 3121 observations in this histogram
 Other residuals: R = 6.96%, R-bkg = 10.61%, wR-bkg = 4.00% wRmin = 1.06%
 Instrument type: Debye-Scherrer

 Sample Parameters:
 names :         Scale    Absorption     DisplaceX     DisplaceY
 values:    25294.1761        0.0000        0.0000        0.0000
 sig   :      127.2104                                          

 Background function: log interpolate
 value :       62.5      58.2     56.49     56.86     59.23     49.56
 sig   :     0.1393    0.1304     0.194    0.3712    0.9071     1.328
 Background sums: empirical 1.79e+05, Debye 0, peaks 0, Total 1.79e+05
