Repository: drthyang/web-refinement

# MATERIA Workbench
**Crystal and magnetic structure refinement that runs entirely in your browser,
built to be driven by people and by AI agents.**

**▶ Try it: [drthyang.github.io/web-refinement](https://drthyang.github.io/web-refinement/)** —
nothing to install, and your data never leaves your machine. Two demos open
already converged: a two-phase Mn₃Ga neutron TOF Rietveld fit and a GaTa₄Se₈
X-ray PDF fit.

## Goals

- **Refinement an agent can reason about.** Refinement is an expert loop, not a
  black box: free only symmetry-allowed parameters, watch correlations, judge the
  residuals. Every scientific function lives in a pure TypeScript core, so the
  same engine backs the UI buttons and the MCP agent tools. It returns what an
  agent needs to think with — correlations, near-null directions, at-bound
  flags — not just a scalar wR. See [docs/AGENT_TOOLS.md](docs/AGENT_TOOLS.md).
- **One workflow, nothing to install.** Powder and single crystal, X-ray and
  neutron (constant-wavelength and time-of-flight), nuclear and magnetic,
  reciprocal and real space: one engine, one UI, on any OS with a browser. It
  reads the files you already have and complements GSAS-II, Jana2020 and
  FullProf rather than replacing them. See [docs/COMPARISON.md](docs/COMPARISON.md).
- **Transparent by design.** Fit quality is judged in a Validation view, not by
  wR alone: a verdict checklist, residual analysis (Durbin–Watson, cumulative
  χ², worst peaks) for powder, and SHELXL's analysis of variance for single
  crystal. Every result is cross-checked against
  established tools where possible, and the code is readable, tested TypeScript.
  See [docs/VALIDATION.md](docs/VALIDATION.md).

## Features

| Track | What you get | Read more |
| --- | --- | --- |
| **Powder Rietveld** | CW and TOF, multi-phase, background, peak shape, microstructure; GSAS-II, GSAS and FullProf instrument files; one-click FullProf / GSAS-II cross-check bundle | [User guide](docs/USER_GUIDE.md) |
| **Magnetic structures** | Detect magnetic peaks → k-vector search → magnetic subgroups with BNS/OG labels → moment refinement; k = 0, commensurate and incommensurate single-k; mCIF export | [Magnetic symmetry](docs/MAGNETIC_SYMMETRY.md) |
| **Single crystal** | F² refinement from hkl, SHELX HKL and FullProf `.int` lists, with absorption correction | [Single crystal](docs/SINGLE_CRYSTAL.md) |
| **PDF and mPDF** | Neutron and X-ray G(r), multi-phase and multi-dataset, boxcar scans across r, symmetry-mode distortions, magnetic PDF; validated against PDFfit2 and diffpy.mpdf | [PDF roadmap](docs/PDF_MPDF_ROADMAP.md) |
| **Uncertainty** | Levenberg–Marquardt esds plus Bayesian posterior sampling (ensemble MCMC and NUTS) with convergence diagnostics | [Refinement engine](docs/REFINEMENT_ENGINE.md) |
| **Agent tools** | An MCP server over the same core: parse → build → refine → assess → suggest → interpret | [Agent tools](docs/AGENT_TOOLS.md) |
| **Files** | Reads CIF/mCIF, hkl, `.int`, GSAS/FXYE/ILL/plain powder data, `.gr`/`.sq`/`.fq`; writes CIF/mCIF with esds, an HTML report, and a reopenable project file | [Project format](docs/PROJECT_FORMAT.md) |

## Status

**Public beta.** Results intended for publication must be validated against
established tools and expert judgment; what is supported, approximate, or
missing is listed in [docs/LIMITATIONS.md](docs/LIMITATIONS.md). Next up: the
star of k and multi-k structures, full representation analysis, and a
symmetry-constrained local-spin model for mPDF. The build order is in
[docs/ROADMAP.md](docs/ROADMAP.md).

## Develop

```bash
npm install
npm run dev
npm run test
```

Build, lint, the real-data regression, and the layering rules are in
[docs/ARCHITECTURE.md](docs/ARCHITECTURE.md).

## Documentation

The full index, grouped by what you want to do, is
[docs/README.md](docs/README.md). Start with the
[user guide](docs/USER_GUIDE.md), and read the
[limitations](docs/LIMITATIONS.md) before you rely on a result.

File: data/isothermal_hex/cifs/PG3_59283_393K.cif
 
######################################################################
data_Mn_Ga_1
_gsas_GSASII_version  5659

# phase info for Mn Ga_1 follows
_pd_phase_name  "Mn Ga_1"
_cell_measurement_temperature  ?
_cell_length_a  5.41317(8)
_cell_length_b  5.41317
_cell_length_c  4.36462(5)
_cell_angle_alpha  90
_cell_angle_beta   90
_cell_angle_gamma  120
_cell_volume  110.7594(18)
_exptl_crystal_density_diffrn  7.0324
_symmetry_cell_setting  hexagonal
_symmetry_space_group_name_H-M  "P 63/m m c"
loop_
    _space_group_symop_id
    _space_group_symop_operation_xyz
     1  x,y,z
     2  x-y,x,1/2+z
     3  -y,x-y,z
     4  -x,-y,1/2+z
     5  y-x,-x,z
     6  y,y-x,1/2+z
     7  y-x,y,z
     8  -x,y-x,1/2+z
     9  -y,-x,z
    10  x-y,-y,1/2+z
    11  x,x-y,z
    12  y,x,1/2+z
    13  -x,-y,-z
    14  y-x,-x,1/2-z
    15  y,y-x,-z
    16  x,y,1/2-z
    17  x-y,x,-z
    18  -y,x-y,1/2-z
    19  x-y,-y,-z
    20  x,x-y,1/2-z
    21  y,x,-z
    22  y-x,y,1/2-z
    23  -x,y-x,-z
    24  -y,-x,1/2-z

# ATOMIC COORDINATES AND DISPLACEMENT PARAMETERS
loop_ 
   _atom_site_label
   _atom_site_type_symbol
   _atom_site_fract_x
   _atom_site_fract_y
   _atom_site_fract_z
   _atom_site_occupancy
   _atom_site_adp_type
   _atom_site_U_iso_or_equiv
   _atom_site_site_symmetry_multiplicity
Mn1    Mn   0.1660(5)   0.3319(11)  0.25000     1.0000     Uiso 0.0138(4)  6   
Ga1    Ga   0.33333     0.66667     0.75000     1.0000     Uiso 0.00986(24) 2   

loop_  _atom_type_symbol _atom_type_number_in_cell
  Ga      2
  Mn      6

# Note that Z affects _cell_formula_sum and _weight
_cell_formula_units_Z  2
_chemical_formula_sum  "Ga Mn3"
_chemical_formula_weight  234.53

File: data/isothermal_hex/cifs/PG3_59284_408K.cif
 
######################################################################
data_Mn_Ga_1
_gsas_GSASII_version  5659

# phase info for Mn Ga_1 follows
_pd_phase_name  "Mn Ga_1"
_cell_measurement_temperature  ?
_cell_length_a  5.41362(8)
_cell_length_b  5.41362
_cell_length_c  4.36553(5)
_cell_angle_alpha  90
_cell_angle_beta   90
_cell_angle_gamma  120
_cell_volume  110.8008(17)
_exptl_crystal_density_diffrn  7.0298
_symmetry_cell_setting  hexagonal
_symmetry_space_group_name_H-M  "P 63/m m c"
loop_
    _space_group_symop_id
    _space_group_symop_operation_xyz
     1  x,y,z
     2  x-y,x,1/2+z
     3  -y,x-y,z
     4  -x,-y,1/2+z
     5  y-x,-x,z
     6  y,y-x,1/2+z
     7  y-x,y,z
     8  -x,y-x,1/2+z
     9  -y,-x,z
    10  x-y,-y,1/2+z
    11  x,x-y,z
    12  y,x,1/2+z
    13  -x,-y,-z
    14  y-x,-x,1/2-z
    15  y,y-x,-z
    16  x,y,1/2-z
    17  x-y,x,-z
    18  -y,x-y,1/2-z
    19  x-y,-y,-z
    20  x,x-y,1/2-z
    21  y,x,-z
    22  y-x,y,1/2-z
    23  -x,y-x,-z
    24  -y,-x,1/2-z

# ATOMIC COORDINATES AND DISPLACEMENT PARAMETERS
loop_ 
   _atom_site_label
   _atom_site_type_symbol
   _atom_site_fract_x
   _atom_site_fract_y
   _atom_site_fract_z
   _atom_site_occupancy
   _atom_site_adp_type
   _atom_site_U_iso_or_equiv
   _atom_site_site_symmetry_multiplicity
Mn1    Mn   0.1673(5)   0.3344(10)  0.25000     1.0000     Uiso 0.0143(4)  6   
Ga1    Ga   0.33333     0.66667     0.75000     1.0000     Uiso 0.00995(24) 2   

loop_  _atom_type_symbol _atom_type_number_in_cell
  Ga      2
  Mn      6

# Note that Z affects _cell_formula_sum and _weight
_cell_formula_units_Z  2
_chemical_formula_sum  "Ga Mn3"
_chemical_formula_weight  234.53

File: data/isothermal_hex/cifs/PG3_59285_423K.cif
 
######################################################################
data_Mn_Ga_1
_gsas_GSASII_version  5659

# phase info for Mn Ga_1 follows
_pd_phase_name  "Mn Ga_1"
_cell_measurement_temperature  ?
_cell_length_a  5.41393(7)
_cell_length_b  5.41393
_cell_length_c  4.36648(4)
_cell_angle_alpha  90
_cell_angle_beta   90
_cell_angle_gamma  120
_cell_volume  110.8375(16)
_exptl_crystal_density_diffrn  7.0275
_symmetry_cell_setting  hexagonal
_symmetry_space_group_name_H-M  "P 63/m m c"
loop_
    _space_group_symop_id
    _space_group_symop_operation_xyz
     1  x,y,z
     2  x-y,x,1/2+z
     3  -y,x-y,z
     4  -x,-y,1/2+z
     5  y-x,-x,z
     6  y,y-x,1/2+z
     7  y-x,y,z
     8  -x,y-x,1/2+z
     9  -y,-x,z
    10  x-y,-y,1/2+z
    11  x,x-y,z
    12  y,x,1/2+z
    13  -x,-y,-z
    14  y-x,-x,1/2-z
    15  y,y-x,-z
    16  x,y,1/2-z
    17  x-y,x,-z
    18  -y,x-y,1/2-z
    19  x-y,-y,-z
    20  x,x-y,1/2-z
    21  y,x,-z
    22  y-x,y,1/2-z
    23  -x,y-x,-z
    24  -y,-x,1/2-z

# ATOMIC COORDINATES AND DISPLACEMENT PARAMETERS
loop_ 
   _atom_site_label
   _atom_site_type_symbol
   _atom_site_fract_x
   _atom_site_fract_y
   _atom_site_fract_z
   _atom_site_occupancy
   _atom_site_adp_type
   _atom_site_U_iso_or_equiv
   _atom_site_site_symmetry_multiplicity
Mn1    Mn   0.1671(5)   0.3341(10)  0.25000     1.0000     Uiso 0.0145(4)  6   
Ga1    Ga   0.33333     0.66667     0.75000     1.0000     Uiso 0.01013(22) 2   

loop_  _atom_type_symbol _atom_type_number_in_cell
  Ga      2
  Mn      6

# Note that Z affects _cell_formula_sum and _weight
_cell_formula_units_Z  2
_chemical_formula_sum  "Ga Mn3"
_chemical_formula_weight  234.53

File: data/isothermal_hex/cifs/PG3_59286_428K.cif
 
######################################################################
data_Mn_Ga_1
_gsas_GSASII_version  5659

# phase info for Mn Ga_1 follows
_pd_phase_name  "Mn Ga_1"
_cell_measurement_temperature  ?
_cell_length_a  5.41413(7)
_cell_length_b  5.41413
_cell_length_c  4.36682(4)
_cell_angle_alpha  90
_cell_angle_beta   90
_cell_angle_gamma  120
_cell_volume  110.8544(16)
_exptl_crystal_density_diffrn  7.0264
_symmetry_cell_setting  hexagonal
_symmetry_space_group_name_H-M  "P 63/m m c"
loop_
    _space_group_symop_id
    _space_group_symop_operation_xyz
     1  x,y,z
     2  x-y,x,1/2+z
     3  -y,x-y,z
     4  -x,-y,1/2+z
     5  y-x,-x,z
     6  y,y-x,1/2+z
     7  y-x,y,z
     8  -x,y-x,1/2+z
     9  -y,-x,z
    10  x-y,-y,1/2+z
    11  x,x-y,z
    12  y,x,1/2+z
    13  -x,-y,-z
    14  y-x,-x,1/2-z
    15  y,y-x,-z
    16  x,y,1/2-z
    17  x-y,x,-z
    18  -y,x-y,1/2-z
    19  x-y,-y,-z
    20  x,x-y,1/2-z
    21  y,x,-z
    22  y-x,y,1/2-z
    23  -x,y-x,-z
    24  -y,-x,1/2-z

# ATOMIC COORDINATES AND DISPLACEMENT PARAMETERS
loop_ 
   _atom_site_label
   _atom_site_type_symbol
   _atom_site_fract_x
   _atom_site_fract_y
   _atom_site_fract_z
   _atom_site_occupancy
   _atom_site_adp_type
   _atom_site_U_iso_or_equiv
   _atom_site_site_symmetry_multiplicity
Mn1    Mn   0.1671(5)   0.3341(10)  0.25000     1.0000     Uiso 0.0140(4)  6   
Ga1    Ga   0.33333     0.66667     0.75000     1.0000     Uiso 0.00999(22) 2   

loop_  _atom_type_symbol _atom_type_number_in_cell
  Ga      2
  Mn      6

# Note that Z affects _cell_formula_sum and _weight
_cell_formula_units_Z  2
_chemical_formula_sum  "Ga Mn3"
_chemical_formula_weight  234.53

File: data/isothermal_hex/cifs/PG3_59287_433K.cif
 
######################################################################
data_Mn_Ga_1
_gsas_GSASII_version  5659

# phase info for Mn Ga_1 follows
_pd_phase_name  "Mn Ga_1"
_cell_measurement_temperature  ?
_cell_length_a  5.41424(7)
_cell_length_b  5.41424
_cell_length_c  4.36713(4)
_cell_angle_alpha  90
_cell_angle_beta   90
_cell_angle_gamma  120
_cell_volume  110.8667(17)
_exptl_crystal_density_diffrn  7.0256
_symmetry_cell_setting  hexagonal
_symmetry_space_group_name_H-M  "P 63/m m c"
loop_
    _space_group_symop_id
    _space_group_symop_operation_xyz
     1  x,y,z
     2  x-y,x,1/2+z
     3  -y,x-y,z
     4  -x,-y,1/2+z
     5  y-x,-x,z
     6  y,y-x,1/2+z
     7  y-x,y,z
     8  -x,y-x,1/2+z
     9  -y,-x,z
    10  x-y,-y,1/2+z
    11  x,x-y,z
    12  y,x,1/2+z
    13  -x,-y,-z
    14  y-x,-x,1/2-z
    15  y,y-x,-z
    16  x,y,1/2-z
    17  x-y,x,-z
    18  -y,x-y,1/2-z
    19  x-y,-y,-z
    20  x,x-y,1/2-z
    21  y,x,-z
    22  y-x,y,1/2-z
    23  -x,y-x,-z
    24  -y,-x,1/2-z

# ATOMIC COORDINATES AND DISPLACEMENT PARAMETERS
loop_ 
   _atom_site_label
   _atom_site_type_symbol
   _atom_site_fract_x
   _atom_site_fract_y
   _atom_site_fract_z
   _atom_site_occupancy
   _atom_site_adp_type
   _atom_site_U_iso_or_equiv
   _atom_site_site_symmetry_multiplicity
Mn1    Mn   0.1654(5)   0.3307(10)  0.25000     1.0000     Uiso 0.0140(4)  6   
Ga1    Ga   0.33333     0.66667     0.75000     1.0000     Uiso 0.00954(23) 2   

loop_  _atom_type_symbol _atom_type_number_in_cell
  Ga      2
  Mn      6

# Note that Z affects _cell_formula_sum and _weight
_cell_formula_units_Z  2
_chemical_formula_sum  "Ga Mn3"
_chemical_formula_weight  234.53

File: data/isothermal_hex/cifs/PG3_59288_438K.cif
 
######################################################################
data_Mn_Ga_1
_gsas_GSASII_version  5659

# phase info for Mn Ga_1 follows
_pd_phase_name  "Mn Ga_1"
_cell_measurement_temperature  ?
_cell_length_a  5.41426(7)
_cell_length_b  5.41426
_cell_length_c  4.36732(4)
_cell_angle_alpha  90
_cell_angle_beta   90
_cell_angle_gamma  120
_cell_volume  110.8724(17)
_exptl_crystal_density_diffrn  7.0253
_symmetry_cell_setting  hexagonal
_symmetry_space_group_name_H-M  "P 63/m m c"
loop_
    _space_group_symop_id
    _space_group_symop_operation_xyz
     1  x,y,z
     2  x-y,x,1/2+z
     3  -y,x-y,z
     4  -x,-y,1/2+z
     5  y-x,-x,z
     6  y,y-x,1/2+z
     7  y-x,y,z
     8  -x,y-x,1/2+z
     9  -y,-x,z
    10  x-y,-y,1/2+z
    11  x,x-y,z
    12  y,x,1/2+z
    13  -x,-y,-z
    14  y-x,-x,1/2-z
    15  y,y-x,-z
    16  x,y,1/2-z
    17  x-y,x,-z
    18  -y,x-y,1/2-z
    19  x-y,-y,-z
    20  x,x-y,1/2-z
    21  y,x,-z
    22  y-x,y,1/2-z
    23  -x,y-x,-z
    24  -y,-x,1/2-z

# ATOMIC COORDINATES AND DISPLACEMENT PARAMETERS
loop_ 
   _atom_site_label
   _atom_site_type_symbol
   _atom_site_fract_x
   _atom_site_fract_y
   _atom_site_fract_z
   _atom_site_occupancy
   _atom_site_adp_type
   _atom_site_U_iso_or_equiv
   _atom_site_site_symmetry_multiplicity
Mn1    Mn   0.1655(5)   0.3309(10)  0.25000     1.0000     Uiso 0.0143(4)  6   
Ga1    Ga   0.33333     0.66667     0.75000     1.0000     Uiso 0.00978(23) 2   

loop_  _atom_type_symbol _atom_type_number_in_cell
  Ga      2
  Mn      6

# Note that Z affects _cell_formula_sum and _weight
_cell_formula_units_Z  2
_chemical_formula_sum  "Ga Mn3"
_chemical_formula_weight  234.53

File: data/isothermal_hex/cifs/PG3_59289_443K.cif
 
######################################################################
data_Mn_Ga_1
_gsas_GSASII_version  5659

# phase info for Mn Ga_1 follows
_pd_phase_name  "Mn Ga_1"
_cell_measurement_temperature  ?
_cell_length_a  5.41439(7)
_cell_length_b  5.41439
_cell_length_c  4.36774(4)
_cell_angle_alpha  90
_cell_angle_beta   90
_cell_angle_gamma  120
_cell_volume  110.8882(17)
_exptl_crystal_density_diffrn  7.0242
_symmetry_cell_setting  hexagonal
_symmetry_space_group_name_H-M  "P 63/m m c"
loop_
    _space_group_symop_id
    _space_group_symop_operation_xyz
     1  x,y,z
     2  x-y,x,1/2+z
     3  -y,x-y,z
     4  -x,-y,1/2+z
     5  y-x,-x,z
     6  y,y-x,1/2+z
     7  y-x,y,z
     8  -x,y-x,1/2+z
     9  -y,-x,z
    10  x-y,-y,1/2+z
    11  x,x-y,z
    12  y,x,1/2+z
    13  -x,-y,-z
    14  y-x,-x,1/2-z
    15  y,y-x,-z
    16  x,y,1/2-z
    17  x-y,x,-z
    18  -y,x-y,1/2-z
    19  x-y,-y,-z
    20  x,x-y,1/2-z
    21  y,x,-z
    22  y-x,y,1/2-z
    23  -x,y-x,-z
    24  -y,-x,1/2-z

# ATOMIC COORDINATES AND DISPLACEMENT PARAMETERS
loop_ 
   _atom_site_label
   _atom_site_type_symbol
   _atom_site_fract_x
   _atom_site_fract_y
   _atom_site_fract_z
   _atom_site_occupancy
   _atom_site_adp_type
   _atom_site_U_iso_or_equiv
   _atom_site_site_symmetry_multiplicity
Mn1    Mn   0.1653(5)   0.3305(10)  0.25000     1.0000     Uiso 0.0139(4)  6   
Ga1    Ga   0.33333     0.66667     0.75000     1.0000     Uiso 0.00986(22) 2   

loop_  _atom_type_symbol _atom_type_number_in_cell
  Ga      2
  Mn      6

# Note that Z affects _cell_formula_sum and _weight
_cell_formula_units_Z  2
_chemical_formula_sum  "Ga Mn3"
_chemical_formula_weight  234.53

File: data/isothermal_hex/cifs/PG3_59290_448K.cif
 
######################################################################
data_Mn_Ga_1
_gsas_GSASII_version  5659

# phase info for Mn Ga_1 follows
_pd_phase_name  "Mn Ga_1"
_cell_measurement_temperature  ?
_cell_length_a  5.41451(7)
_cell_length_b  5.41451
_cell_length_c  4.36809(4)
_cell_angle_alpha  90
_cell_angle_beta   90
_cell_angle_gamma  120
_cell_volume  110.9024(16)
_exptl_crystal_density_diffrn  7.0233
_symmetry_cell_setting  hexagonal
_symmetry_space_group_name_H-M  "P 63/m m c"
loop_
    _space_group_symop_id
    _space_group_symop_operation_xyz
     1  x,y,z
     2  x-y,x,1/2+z
     3  -y,x-y,z
     4  -x,-y,1/2+z
     5  y-x,-x,z
     6  y,y-x,1/2+z
     7  y-x,y,z
     8  -x,y-x,1/2+z
     9  -y,-x,z
    10  x-y,-y,1/2+z
    11  x,x-y,z
    12  y,x,1/2+z
    13  -x,-y,-z
    14  y-x,-x,1/2-z
    15  y,y-x,-z
    16  x,y,1/2-z
    17  x-y,x,-z
    18  -y,x-y,1/2-z
    19  x-y,-y,-z
    20  x,x-y,1/2-z
    21  y,x,-z
    22  y-x,y,1/2-z
    23  -x,y-x,-z
    24  -y,-x,1/2-z

# ATOMIC COORDINATES AND DISPLACEMENT PARAMETERS
loop_ 
   _atom_site_label
   _atom_site_type_symbol
   _atom_site_fract_x
   _atom_site_fract_y
   _atom_site_fract_z
   _atom_site_occupancy
   _atom_site_adp_type
   _atom_site_U_iso_or_equiv
   _atom_site_site_symmetry_multiplicity
Mn1    Mn   0.1654(5)   0.3306(10)  0.25000     1.0000     Uiso 0.0139(4)  6   
Ga1    Ga   0.33333     0.66667     0.75000     1.0000     Uiso 0.00984(22) 2   

loop_  _atom_type_symbol _atom_type_number_in_cell
  Ga      2
  Mn      6

# Note that Z affects _cell_formula_sum and _weight
_cell_formula_units_Z  2
_chemical_formula_sum  "Ga Mn3"
_chemical_formula_weight  234.53

File: data/isothermal_hex/cifs/PG3_59291_453K.cif
 
######################################################################
data_Mn_Ga_1
_gsas_GSASII_version  5659

# phase info for Mn Ga_1 follows
_pd_phase_name  "Mn Ga_1"
_cell_measurement_temperature  ?
_cell_length_a  5.41463(7)
_cell_length_b  5.41463
_cell_length_c  4.36846(4)
_cell_angle_alpha  90
_cell_angle_beta   90
_cell_angle_gamma  120
_cell_volume  110.9166(17)
_exptl_crystal_density_diffrn  7.0225
_symmetry_cell_setting  hexagonal
_symmetry_space_group_name_H-M  "P 63/m m c"
loop_
    _space_group_symop_id
    _space_group_symop_operation_xyz
     1  x,y,z
     2  x-y,x,1/2+z
     3  -y,x-y,z
     4  -x,-y,1/2+z
     5  y-x,-x,z
     6  y,y-x,1/2+z
     7  y-x,y,z
     8  -x,y-x,1/2+z
     9  -y,-x,z
    10  x-y,-y,1/2+z
    11  x,x-y,z
    12  y,x,1/2+z
    13  -x,-y,-z
    14  y-x,-x,1/2-z
    15  y,y-x,-z
    16  x,y,1/2-z
    17  x-y,x,-z
    18  -y,x-y,1/2-z
    19  x-y,-y,-z
    20  x,x-y,1/2-z
    21  y,x,-z
    22  y-x,y,1/2-z
    23  -x,y-x,-z
    24  -y,-x,1/2-z

# ATOMIC COORDINATES AND DISPLACEMENT PARAMETERS
loop_ 
   _atom_site_label
   _atom_site_type_symbol
   _atom_site_fract_x
   _atom_site_fract_y
   _atom_site_fract_z
   _atom_site_occupancy
   _atom_site_adp_type
   _atom_site_U_iso_or_equiv
   _atom_site_site_symmetry_multiplicity
Mn1    Mn   0.1652(5)   0.3303(10)  0.25000     1.0000     Uiso 0.0136(4)  6   
Ga1    Ga   0.33333     0.66667     0.75000     1.0000     Uiso 0.00980(22) 2   

loop_  _atom_type_symbol _atom_type_number_in_cell
  Ga      2
  Mn      6

# Note that Z affects _cell_formula_sum and _weight
_cell_formula_units_Z  2
_chemical_formula_sum  "Ga Mn3"
_chemical_formula_weight  234.53

File: data/isothermal_hex/cifs/PG3_59292_458K.cif
 
######################################################################
data_Mn_Ga_1
_gsas_GSASII_version  5659

# phase info for Mn Ga_1 follows
_pd_phase_name  "Mn Ga_1"
_cell_measurement_temperature  ?
_cell_length_a  5.41479(7)
_cell_length_b  5.41479
_cell_length_c  4.36885(4)
_cell_angle_alpha  90
_cell_angle_beta   90
_cell_angle_gamma  120
_cell_volume  110.9331(17)
_exptl_crystal_density_diffrn  7.0214
_symmetry_cell_setting  hexagonal
_symmetry_space_group_name_H-M  "P 63/m m c"
loop_
    _space_group_symop_id
    _space_group_symop_operation_xyz
     1  x,y,z
     2  x-y,x,1/2+z
     3  -y,x-y,z
     4  -x,-y,1/2+z
     5  y-x,-x,z
     6  y,y-x,1/2+z
     7  y-x,y,z
     8  -x,y-x,1/2+z
     9  -y,-x,z
    10  x-y,-y,1/2+z
    11  x,x-y,z
    12  y,x,1/2+z
    13  -x,-y,-z
    14  y-x,-x,1/2-z
    15  y,y-x,-z
    16  x,y,1/2-z
    17  x-y,x,-z
    18  -y,x-y,1/2-z
    19  x-y,-y,-z
    20  x,x-y,1/2-z
    21  y,x,-z
    22  y-x,y,1/2-z
    23  -x,y-x,-z
    24  -y,-x,1/2-z

# ATOMIC COORDINATES AND DISPLACEMENT PARAMETERS
loop_ 
   _atom_site_label
   _atom_site_type_symbol
   _atom_site_fract_x
   _atom_site_fract_y
   _atom_site_fract_z
   _atom_site_occupancy
   _atom_site_adp_type
   _atom_site_U_iso_or_equiv
   _atom_site_site_symmetry_multiplicity
Mn1    Mn   0.1651(5)   0.3301(10)  0.25000     1.0000     Uiso 0.0143(4)  6   
Ga1    Ga   0.33333     0.66667     0.75000     1.0000     Uiso 0.01001(23) 2   

loop_  _atom_type_symbol _atom_type_number_in_cell
  Ga      2
  Mn      6

# Note that Z affects _cell_formula_sum and _weight
_cell_formula_units_Z  2
_chemical_formula_sum  "Ga Mn3"
_chemical_formula_weight  234.53

File: data/isothermal_hex/cifs/PG3_59293_463K.cif
 
######################################################################
data_Mn_Ga_1
_gsas_GSASII_version  5659

# phase info for Mn Ga_1 follows
_pd_phase_name  "Mn Ga_1"
_cell_measurement_temperature  ?
_cell_length_a  5.41507(7)
_cell_length_b  5.41507
_cell_length_c  4.36926(4)
_cell_angle_alpha  90
_cell_angle_beta   90
_cell_angle_gamma  120
_cell_volume  110.9547(17)
_exptl_crystal_density_diffrn  7.0200
_symmetry_cell_setting  hexagonal
_symmetry_space_group_name_H-M  "P 63/m m c"
loop_
    _space_group_symop_id
    _space_group_symop_operation_xyz
     1  x,y,z
     2  x-y,x,1/2+z
     3  -y,x-y,z
     4  -x,-y,1/2+z
     5  y-x,-x,z
     6  y,y-x,1/2+z
     7  y-x,y,z
     8  -x,y-x,1/2+z
     9  -y,-x,z
    10  x-y,-y,1/2+z
    11  x,x-y,z
    12  y,x,1/2+z
    13  -x,-y,-z
    14  y-x,-x,1/2-z
    15  y,y-x,-z
    16  x,y,1/2-z
    17  x-y,x,-z
    18  -y,x-y,1/2-z
    19  x-y,-y,-z
    20  x,x-y,1/2-z
    21  y,x,-z
    22  y-x,y,1/2-z
    23  -x,y-x,-z
    24  -y,-x,1/2-z

# ATOMIC COORDINATES AND DISPLACEMENT PARAMETERS
loop_ 
   _atom_site_label
   _atom_site_type_symbol
   _atom_site_fract_x
   _atom_site_fract_y
   _atom_site_fract_z
   _atom_site_occupancy
   _atom_site_adp_type
   _atom_site_U_iso_or_equiv
   _atom_site_site_symmetry_multiplicity
Mn1    Mn   0.1678(5)   0.3355(10)  0.25000     1.0000     Uiso 0.0147(4)  6   
Ga1    Ga   0.33333     0.66667     0.75000     1.0000     Uiso 0.00992(23) 2   

loop_  _atom_type_symbol _atom_type_number_in_cell
  Ga      2
  Mn      6

# Note that Z affects _cell_formula_sum and _weight
_cell_formula_units_Z  2
_chemical_formula_sum  "Ga Mn3"
_chemical_formula_weight  234.53

File: data/isothermal_hex/cifs/PG3_59294_468K.cif
 
######################################################################
data_Mn_Ga_1
_gsas_GSASII_version  5659

# phase info for Mn Ga_1 follows
_pd_phase_name  "Mn Ga_1"
_cell_measurement_temperature  ?
_cell_length_a  5.41549(8)
_cell_length_b  5.41549
_cell_length_c  4.36972(4)
_cell_angle_alpha  90
_cell_angle_beta   90
_cell_angle_gamma  120
_cell_volume  110.9841(18)
_exptl_crystal_density_diffrn  7.0182
_symmetry_cell_setting  hexagonal
_symmetry_space_group_name_H-M  "P 63/m m c"
loop_
    _space_group_symop_id
    _space_group_symop_operation_xyz
     1  x,y,z
     2  x-y,x,1/2+z
     3  -y,x-y,z
     4  -x,-y,1/2+z
     5  y-x,-x,z
     6  y,y-x,1/2+z
     7  y-x,y,z
     8  -x,y-x,1/2+z
     9  -y,-x,z
    10  x-y,-y,1/2+z
    11  x,x-y,z
    12  y,x,1/2+z
    13  -x,-y,-z
    14  y-x,-x,1/2-z
    15  y,y-x,-z
    16  x,y,1/2-z
    17  x-y,x,-z
    18  -y,x-y,1/2-z
    19  x-y,-y,-z
    20  x,x-y,1/2-z
    21  y,x,-z
    22  y-x,y,1/2-z
    23  -x,y-x,-z
    24  -y,-x,1/2-z

# ATOMIC COORDINATES AND DISPLACEMENT PARAMETERS
loop_ 
   _atom_site_label
   _atom_site_type_symbol
   _atom_site_fract_x
   _atom_site_fract_y
   _atom_site_fract_z
   _atom_site_occupancy
   _atom_site_adp_type
   _atom_site_U_iso_or_equiv
   _atom_site_site_symmetry_multiplicity
Mn1    Mn   0.1643(5)   0.3285(11)  0.25000     1.0000     Uiso 0.0150(4)  6   
Ga1    Ga   0.33333     0.66667     0.75000     1.0000     Uiso 0.00991(24) 2   

loop_  _atom_type_symbol _atom_type_number_in_cell
  Ga      2
  Mn      6

# Note that Z affects _cell_formula_sum and _weight
_cell_formula_units_Z  2
_chemical_formula_sum  "Ga Mn3"
_chemical_formula_weight  234.53

File: data/isothermal_hex/cifs/PG3_59295_473K.cif
 
######################################################################
data_Mn_Ga_1
_gsas_GSASII_version  5659

# phase info for Mn Ga_1 follows
_pd_phase_name  "Mn Ga_1"
_cell_measurement_temperature  ?
_cell_length_a  5.41606(7)
_cell_length_b  5.41606
_cell_length_c  4.37018(4)
_cell_angle_alpha  90
_cell_angle_beta   90
_cell_angle_gamma  120
_cell_volume  111.0187(17)
_exptl_crystal_density_diffrn  7.0160
_symmetry_cell_setting  hexagonal
_symmetry_space_group_name_H-M  "P 63/m m c"
loop_
    _space_group_symop_id
    _space_group_symop_operation_xyz
     1  x,y,z
     2  x-y,x,1/2+z
     3  -y,x-y,z
     4  -x,-y,1/2+z
     5  y-x,-x,z
     6  y,y-x,1/2+z
     7  y-x,y,z
     8  -x,y-x,1/2+z
     9  -y,-x,z
    10  x-y,-y,1/2+z
    11  x,x-y,z
    12  y,x,1/2+z
    13  -x,-y,-z
    14  y-x,-x,1/2-z
    15  y,y-x,-z
    16  x,y,1/2-z
    17  x-y,x,-z
    18  -y,x-y,1/2-z
    19  x-y,-y,-z
    20  x,x-y,1/2-z
    21  y,x,-z
    22  y-x,y,1/2-z
    23  -x,y-x,-z
    24  -y,-x,1/2-z

# ATOMIC COORDINATES AND DISPLACEMENT PARAMETERS
loop_ 
   _atom_site_label
   _atom_site_type_symbol
   _atom_site_fract_x
   _atom_site_fract_y
   _atom_site_fract_z
   _atom_site_occupancy
   _atom_site_adp_type
   _atom_site_U_iso_or_equiv
   _atom_site_site_symmetry_multiplicity
Mn1    Mn   0.1675(5)   0.3350(10)  0.25000     1.0000     Uiso 0.0146(4)  6   
Ga1    Ga   0.33333     0.66667     0.75000     1.0000     Uiso 0.01017(22) 2   

loop_  _atom_type_symbol _atom_type_number_in_cell
  Ga      2
  Mn      6

# Note that Z affects _cell_formula_sum and _weight
_cell_formula_units_Z  2
_chemical_formula_sum  "Ga Mn3"
_chemical_formula_weight  234.53

File: data/isothermal_hex/cifs/PG3_59296_478K.cif
 
######################################################################
data_Mn_Ga_1
_gsas_GSASII_version  5659

# phase info for Mn Ga_1 follows
_pd_phase_name  "Mn Ga_1"
_cell_measurement_temperature  ?
_cell_length_a  5.41658(8)
_cell_length_b  5.41658
_cell_length_c  4.37068(4)
_cell_angle_alpha  90
_cell_angle_beta   90
_cell_angle_gamma  120
_cell_volume  111.0530(17)
_exptl_crystal_density_diffrn  7.0138
_symmetry_cell_setting  hexagonal
_symmetry_space_group_name_H-M  "P 63/m m c"
loop_
    _space_group_symop_id
    _space_group_symop_operation_xyz
     1  x,y,z
     2  x-y,x,1/2+z
     3  -y,x-y,z
     4  -x,-y,1/2+z
     5  y-x,-x,z
     6  y,y-x,1/2+z
     7  y-x,y,z
     8  -x,y-x,1/2+z
     9  -y,-x,z
    10  x-y,-y,1/2+z
    11  x,x-y,z
    12  y,x,1/2+z
    13  -x,-y,-z
    14  y-x,-x,1/2-z
    15  y,y-x,-z
    16  x,y,1/2-z
    17  x-y,x,-z
    18  -y,x-y,1/2-z
    19  x-y,-y,-z
    20  x,x-y,1/2-z
    21  y,x,-z
    22  y-x,y,1/2-z
    23  -x,y-x,-z
    24  -y,-x,1/2-z

# ATOMIC COORDINATES AND DISPLACEMENT PARAMETERS
loop_ 
   _atom_site_label
   _atom_site_type_symbol
   _atom_site_fract_x
   _atom_site_fract_y
   _atom_site_fract_z
   _atom_site_occupancy
   _atom_site_adp_type
   _atom_site_U_iso_or_equiv
   _atom_site_site_symmetry_multiplicity
Mn1    Mn   0.1678(5)   0.3355(10)  0.25000     1.0000     Uiso 0.0144(4)  6   
Ga1    Ga   0.33333     0.66667     0.75000     1.0000     Uiso 0.01035(23) 2   

loop_  _atom_type_symbol _atom_type_number_in_cell
  Ga      2
  Mn      6

# Note that Z affects _cell_formula_sum and _weight
_cell_formula_units_Z  2
_chemical_formula_sum  "Ga Mn3"
_chemical_formula_weight  234.53

File: data/isothermal_hex/cifs/PG3_59297_483K.cif
 
######################################################################
data_Mn_Ga_1
_gsas_GSASII_version  5659

# phase info for Mn Ga_1 follows
_pd_phase_name  "Mn Ga_1"
_cell_measurement_temperature  ?
_cell_length_a  5.41713(8)
_cell_length_b  5.41713
_cell_length_c  4.37118(4)
_cell_angle_alpha  90
_cell_angle_beta   90
_cell_angle_gamma  120
_cell_volume  111.0882(18)
_exptl_crystal_density_diffrn  7.0116
_symmetry_cell_setting  hexagonal
_symmetry_space_group_name_H-M  "P 63/m m c"
loop_
    _space_group_symop_id
    _space_group_symop_operation_xyz
     1  x,y,z
     2  x-y,x,1/2+z
     3  -y,x-y,z
     4  -x,-y,1/2+z
     5  y-x,-x,z
     6  y,y-x,1/2+z
     7  y-x,y,z
     8  -x,y-x,1/2+z
     9  -y,-x,z
    10  x-y,-y,1/2+z
    11  x,x-y,z
    12  y,x,1/2+z
    13  -x,-y,-z
    14  y-x,-x,1/2-z
    15  y,y-x,-z
    16  x,y,1/2-z
    17  x-y,x,-z
    18  -y,x-y,1/2-z
    19  x-y,-y,-z
    20  x,x-y,1/2-z
    21  y,x,-z
    22  y-x,y,1/2-z
    23  -x,y-x,-z
    24  -y,-x,1/2-z

# ATOMIC COORDINATES AND DISPLACEMENT PARAMETERS
loop_ 
   _atom_site_label
   _atom_site_type_symbol
   _atom_site_fract_x
   _atom_site_fract_y
   _atom_site_fract_z
   _atom_site_occupancy
   _atom_site_adp_type
   _atom_site_U_iso_or_equiv
   _atom_site_site_symmetry_multiplicity
Mn1    Mn   0.1644(5)   0.3286(11)  0.25000     1.0000     Uiso 0.0146(4)  6   
Ga1    Ga   0.33333     0.66667     0.75000     1.0000     Uiso 0.01045(24) 2   

loop_  _atom_type_symbol _atom_type_number_in_cell
  Ga      2
  Mn      6

# Note that Z affects _cell_formula_sum and _weight
_cell_formula_units_Z  2
_chemical_formula_sum  "Ga Mn3"
_chemical_formula_weight  234.53

File: data/isothermal_hex/cifs/PG3_59298_488K.cif
 
######################################################################
data_Mn_Ga_1
_gsas_GSASII_version  5659

# phase info for Mn Ga_1 follows
_pd_phase_name  "Mn Ga_1"
_cell_measurement_temperature  ?
_cell_length_a  5.41768(7)
_cell_length_b  5.41768
_cell_length_c  4.37170(4)
_cell_angle_alpha  90
_cell_angle_beta   90
_cell_angle_gamma  120
_cell_volume  111.1240(16)
_exptl_crystal_density_diffrn  7.0093
_symmetry_cell_setting  hexagonal
_symmetry_space_group_name_H-M  "P 63/m m c"
loop_
    _space_group_symop_id
    _space_group_symop_operation_xyz
     1  x,y,z
     2  x-y,x,1/2+z
     3  -y,x-y,z
     4  -x,-y,1/2+z
     5  y-x,-x,z
     6  y,y-x,1/2+z
     7  y-x,y,z
     8  -x,y-x,1/2+z
     9  -y,-x,z
    10  x-y,-y,1/2+z
    11  x,x-y,z
    12  y,x,1/2+z
    13  -x,-y,-z
    14  y-x,-x,1/2-z
    15  y,y-x,-z
    16  x,y,1/2-z
    17  x-y,x,-z
    18  -y,x-y,1/2-z
    19  x-y,-y,-z
    20  x,x-y,1/2-z
    21  y,x,-z
    22  y-x,y,1/2-z
    23  -x,y-x,-z
    24  -y,-x,1/2-z

# ATOMIC COORDINATES AND DISPLACEMENT PARAMETERS
loop_ 
   _atom_site_label
   _atom_site_type_symbol
   _atom_site_fract_x
   _atom_site_fract_y
   _atom_site_fract_z
   _atom_site_occupancy
   _atom_site_adp_type
   _atom_site_U_iso_or_equiv
   _atom_site_site_symmetry_multiplicity
Mn1    Mn   0.1676(5)   0.3351(10)  0.25000     1.0000     Uiso 0.0144(4)  6   
Ga1    Ga   0.33333     0.66667     0.75000     1.0000     Uiso 0.01086(23) 2   

loop_  _atom_type_symbol _atom_type_number_in_cell
  Ga      2
  Mn      6

# Note that Z affects _cell_formula_sum and _weight
_cell_formula_units_Z  2
_chemical_formula_sum  "Ga Mn3"
_chemical_formula_weight  234.53

File: data/isothermal_hex/cifs/PG3_59299_493K.cif
 
######################################################################
data_Mn_Ga_1
_gsas_GSASII_version  5659

# phase info for Mn Ga_1 follows
_pd_phase_name  "Mn Ga_1"
_cell_measurement_temperature  ?
_cell_length_a  5.41830(7)
_cell_length_b  5.41830
_cell_length_c  4.37215(4)
_cell_angle_alpha  90
_cell_angle_beta   90
_cell_angle_gamma  120
_cell_volume  111.1610(17)
_exptl_crystal_density_diffrn  7.0070
_symmetry_cell_setting  hexagonal
_symmetry_space_group_name_H-M  "P 63/m m c"
loop_
    _space_group_symop_id
    _space_group_symop_operation_xyz
     1  x,y,z
     2  x-y,x,1/2+z
     3  -y,x-y,z
     4  -x,-y,1/2+z
     5  y-x,-x,z
     6  y,y-x,1/2+z
     7  y-x,y,z
     8  -x,y-x,1/2+z
     9  -y,-x,z
    10  x-y,-y,1/2+z
    11  x,x-y,z
    12  y,x,1/2+z
    13  -x,-y,-z
    14  y-x,-x,1/2-z
    15  y,y-x,-z
    16  x,y,1/2-z
    17  x-y,x,-z
    18  -y,x-y,1/2-z
    19  x-y,-y,-z
    20  x,x-y,1/2-z
    21  y,x,-z
    22  y-x,y,1/2-z
    23  -x,y-x,-z
    24  -y,-x,1/2-z

# ATOMIC COORDINATES AND DISPLACEMENT PARAMETERS
loop_ 
   _atom_site_label
   _atom_site_type_symbol
   _atom_site_fract_x
   _atom_site_fract_y
   _atom_site_fract_z
   _atom_site_occupancy
   _atom_site_adp_type
   _atom_site_U_iso_or_equiv
   _atom_site_site_symmetry_multiplicity
Mn1    Mn   0.1646(5)   0.3290(10)  0.25000     1.0000     Uiso 0.0152(4)  6   
Ga1    Ga   0.33333     0.66667     0.75000     1.0000     Uiso 0.01087(23) 2   

loop_  _atom_type_symbol _atom_type_number_in_cell
  Ga      2
  Mn      6

# Note that Z affects _cell_formula_sum and _weight
_cell_formula_units_Z  2
_chemical_formula_sum  "Ga Mn3"
_chemical_formula_weight  234.53

File: data/isothermal_hex/cifs/PG3_59300_498K.cif
 
######################################################################
data_Mn_Ga_1
_gsas_GSASII_version  5659

# phase info for Mn Ga_1 follows
_pd_phase_name  "Mn Ga_1"
_cell_measurement_temperature  ?
_cell_length_a  5.41888(8)
_cell_length_b  5.41888
_cell_length_c  4.37275(5)
_cell_angle_alpha  90
_cell_angle_beta   90
_cell_angle_gamma  120
_cell_volume  111.2000(18)
_exptl_crystal_density_diffrn  7.0046
_symmetry_cell_setting  hexagonal
_symmetry_space_group_name_H-M  "P 63/m m c"
loop_
    _space_group_symop_id
    _space_group_symop_operation_xyz
     1  x,y,z
     2  x-y,x,1/2+z
     3  -y,x-y,z
     4  -x,-y,1/2+z
     5  y-x,-x,z
     6  y,y-x,1/2+z
     7  y-x,y,z
     8  -x,y-x,1/2+z
     9  -y,-x,z
    10  x-y,-y,1/2+z
    11  x,x-y,z
    12  y,x,1/2+z
    13  -x,-y,-z
    14  y-x,-x,1/2-z
    15  y,y-x,-z
    16  x,y,1/2-z
    17  x-y,x,-z
    18  -y,x-y,1/2-z
    19  x-y,-y,-z
    20  x,x-y,1/2-z
    21  y,x,-z
    22  y-x,y,1/2-z
    23  -x,y-x,-z
    24  -y,-x,1/2-z

# ATOMIC COORDINATES AND DISPLACEMENT PARAMETERS
loop_ 
   _atom_site_label
   _atom_site_type_symbol
   _atom_site_fract_x
   _atom_site_fract_y
   _atom_site_fract_z
   _atom_site_occupancy
   _atom_site_adp_type
   _atom_site_U_iso_or_equiv
   _atom_site_site_symmetry_multiplicity
Mn1    Mn   0.1644(6)   0.3286(11)  0.25000     1.0000     Uiso 0.0158(4)  6   
Ga1    Ga   0.33333     0.66667     0.75000     1.0000     Uiso 0.01089(25) 2   

loop_  _atom_type_symbol _atom_type_number_in_cell
  Ga      2
  Mn      6

# Note that Z affects _cell_formula_sum and _weight
_cell_formula_units_Z  2
_chemical_formula_sum  "Ga Mn3"
_chemical_formula_weight  234.53

File: data/isothermal_hex/cifs/PG3_59301_503K.cif
 
######################################################################
data_Mn_Ga_1
_gsas_GSASII_version  5659

# phase info for Mn Ga_1 follows
_pd_phase_name  "Mn Ga_1"
_cell_measurement_temperature  ?
_cell_length_a  5.42020(8)
_cell_length_b  5.42020
_cell_length_c  4.37388(4)
_cell_angle_alpha  90
_cell_angle_beta   90
_cell_angle_gamma  120
_cell_volume  111.2830(17)
_exptl_crystal_density_diffrn  6.9993
_symmetry_cell_setting  hexagonal
_symmetry_space_group_name_H-M  "P 63/m m c"
loop_
    _space_group_symop_id
    _space_group_symop_operation_xyz
     1  x,y,z
     2  x-y,x,1/2+z
     3  -y,x-y,z
     4  -x,-y,1/2+z
     5  y-x,-x,z
     6  y,y-x,1/2+z
     7  y-x,y,z
     8  -x,y-x,1/2+z
     9  -y,-x,z
    10  x-y,-y,1/2+z
    11  x,x-y,z
    12  y,x,1/2+z
    13  -x,-y,-z
    14  y-x,-x,1/2-z
    15  y,y-x,-z
    16  x,y,1/2-z
    17  x-y,x,-z
    18  -y,x-y,1/2-z
    19  x-y,-y,-z
    20  x,x-y,1/2-z
    21  y,x,-z
    22  y-x,y,1/2-z
    23  -x,y-x,-z
    24  -y,-x,1/2-z

# ATOMIC COORDINATES AND DISPLACEMENT PARAMETERS
loop_ 
   _atom_site_label
   _atom_site_type_symbol
   _atom_site_fract_x
   _atom_site_fract_y
   _atom_site_fract_z
   _atom_site_occupancy
   _atom_site_adp_type
   _atom_site_U_iso_or_equiv
   _atom_site_site_symmetry_multiplicity
Mn1    Mn   0.1649(5)   0.3298(10)  0.25000     1.0000     Uiso 0.0150(4)  6   
Ga1    Ga   0.33333     0.66667     0.75000     1.0000     Uiso 0.01098(23) 2   

loop_  _atom_type_symbol _atom_type_number_in_cell
  Ga      2
  Mn      6

# Note that Z affects _cell_formula_sum and _weight
_cell_formula_units_Z  2
_chemical_formula_sum  "Ga Mn3"
_chemical_formula_weight  234.53
