Repository: drthyang/web-refinement

# MATERIA Workbench
**Crystal and magnetic structure refinement that runs entirely in your browser,
built to be driven by people and by AI agents.**

**▶ Try it: [drthyang.github.io/web-refinement](https://drthyang.github.io/web-refinement/)** —
nothing to install, and your data never leaves your machine. Two demos open
already converged: a two-phase Mn₃Ga neutron TOF Rietveld fit and a GaTa₄Se₈
X-ray PDF fit.

## Goals

- **Refinement an agent can reason about.** Refinement is an expert loop, not a
  black box: free only symmetry-allowed parameters, watch correlations, judge the
  residuals. Every scientific function lives in a pure TypeScript core, so the
  same engine backs the UI buttons and the MCP agent tools. It returns what an
  agent needs to think with — correlations, near-null directions, at-bound
  flags — not just a scalar wR. See [docs/AGENT_TOOLS.md](docs/AGENT_TOOLS.md).
- **One workflow, nothing to install.** Powder and single crystal, X-ray and
  neutron (constant-wavelength and time-of-flight), nuclear and magnetic,
  reciprocal and real space: one engine, one UI, on any OS with a browser. It
  reads the files you already have and complements GSAS-II, Jana2020 and
  FullProf rather than replacing them. See [docs/COMPARISON.md](docs/COMPARISON.md).
- **Transparent by design.** Fit quality is judged in a Validation view, not by
  wR alone: a verdict checklist, residual analysis (Durbin–Watson, cumulative
  χ², worst peaks) for powder, and SHELXL's analysis of variance for single
  crystal. Every result is cross-checked against
  established tools where possible, and the code is readable, tested TypeScript.
  See [docs/VALIDATION.md](docs/VALIDATION.md).

## Features

| Track | What you get | Read more |
| --- | --- | --- |
| **Powder Rietveld** | CW and TOF, multi-phase, background, peak shape, microstructure; GSAS-II, GSAS and FullProf instrument files; one-click FullProf / GSAS-II cross-check bundle | [User guide](docs/USER_GUIDE.md) |
| **Magnetic structures** | Detect magnetic peaks → k-vector search → magnetic subgroups with BNS/OG labels → moment refinement; k = 0, commensurate and incommensurate single-k; mCIF export | [Magnetic symmetry](docs/MAGNETIC_SYMMETRY.md) |
| **Single crystal** | F² refinement from hkl, SHELX HKL and FullProf `.int` lists, with absorption correction | [Single crystal](docs/SINGLE_CRYSTAL.md) |
| **PDF and mPDF** | Neutron and X-ray G(r), multi-phase and multi-dataset, boxcar scans across r, symmetry-mode distortions, magnetic PDF; validated against PDFfit2 and diffpy.mpdf | [PDF roadmap](docs/PDF_MPDF_ROADMAP.md) |
| **Uncertainty** | Levenberg–Marquardt esds plus Bayesian posterior sampling (ensemble MCMC and NUTS) with convergence diagnostics | [Refinement engine](docs/REFINEMENT_ENGINE.md) |
| **Agent tools** | An MCP server over the same core: parse → build → refine → assess → suggest → interpret | [Agent tools](docs/AGENT_TOOLS.md) |
| **Files** | Reads CIF/mCIF, hkl, `.int`, GSAS/FXYE/ILL/plain powder data, `.gr`/`.sq`/`.fq`; writes CIF/mCIF with esds, an HTML report, and a reopenable project file | [Project format](docs/PROJECT_FORMAT.md) |

## Status

**Public beta.** Results intended for publication must be validated against
established tools and expert judgment; what is supported, approximate, or
missing is listed in [docs/LIMITATIONS.md](docs/LIMITATIONS.md). Next up: the
star of k and multi-k structures, full representation analysis, and a
symmetry-constrained local-spin model for mPDF. The build order is in
[docs/ROADMAP.md](docs/ROADMAP.md).

## Develop

```bash
npm install
npm run dev
npm run test
```

Build, lint, the real-data regression, and the layering rules are in
[docs/ARCHITECTURE.md](docs/ARCHITECTURE.md).

## Documentation

The full index, grouped by what you want to do, is
[docs/README.md](docs/README.md). Start with the
[user guide](docs/USER_GUIDE.md), and read the
[limitations](docs/LIMITATIONS.md) before you rely on a result.

File: data/isothermal_mono/cifs/PG3_59283_393K.cif
 
######################################################################
data_Mn_Ga
_gsas_GSASII_version  5659

# phase info for Mn Ga follows
_pd_phase_name  "Mn Ga"
_cell_measurement_temperature  ?
_cell_length_a  5.413(4)
_cell_length_b  4.36460(6)
_cell_length_c  5.413(5)
_cell_angle_alpha  90
_cell_angle_beta   119.997(9)
_cell_angle_gamma  90
_cell_volume  110.7522(18)
_exptl_crystal_density_diffrn  7.0329
_symmetry_cell_setting  monoclinic
_symmetry_space_group_name_H-M  "P 21/m"
loop_
    _space_group_symop_id
    _space_group_symop_operation_xyz
     1  x,y,z
     2  -x,1/2+y,-z
     3  -x,-y,-z
     4  x,1/2-y,z

# ATOMIC COORDINATES AND DISPLACEMENT PARAMETERS
loop_ 
   _atom_site_label
   _atom_site_type_symbol
   _atom_site_fract_x
   _atom_site_fract_y
   _atom_site_fract_z
   _atom_site_occupancy
   _atom_site_adp_type
   _atom_site_U_iso_or_equiv
   _atom_site_site_symmetry_multiplicity
Mn1    Mn   0.336(4)    0.25000     0.167(22)   1.0000     Uiso 0.003(4)   2   
Mn2    Mn   0.836(15)   0.25000     0.166(13)   1.0000     Uiso 0.028(11)  2   
Mn3    Mn   0.834(14)   0.25000     0.667(10)   1.0000     Uiso 0.010(10)  2   
Ga1    Ga   0.3258(26)  0.25000     0.661(9)    1.0000     Uiso 0.0092(7)  2   

loop_  _atom_type_symbol _atom_type_number_in_cell
  Ga      2
  Mn      6

# Note that Z affects _cell_formula_sum and _weight
_cell_formula_units_Z  2
_chemical_formula_sum  "Ga Mn3"
_chemical_formula_weight  234.53

File: data/isothermal_mono/cifs/PG3_59284_408K.cif
 
######################################################################
data_Mn_Ga
_gsas_GSASII_version  5659

# phase info for Mn Ga follows
_pd_phase_name  "Mn Ga"
_cell_measurement_temperature  ?
_cell_length_a  5.414(7)
_cell_length_b  4.36551(6)
_cell_length_c  5.413(7)
_cell_angle_alpha  90
_cell_angle_beta   120.000(13)
_cell_angle_gamma  90
_cell_volume  110.7944(19)
_exptl_crystal_density_diffrn  7.0302
_symmetry_cell_setting  monoclinic
_symmetry_space_group_name_H-M  "P 21/m"
loop_
    _space_group_symop_id
    _space_group_symop_operation_xyz
     1  x,y,z
     2  -x,1/2+y,-z
     3  -x,-y,-z
     4  x,1/2-y,z

# ATOMIC COORDINATES AND DISPLACEMENT PARAMETERS
loop_ 
   _atom_site_label
   _atom_site_type_symbol
   _atom_site_fract_x
   _atom_site_fract_y
   _atom_site_fract_z
   _atom_site_occupancy
   _atom_site_adp_type
   _atom_site_U_iso_or_equiv
   _atom_site_site_symmetry_multiplicity
Mn1    Mn   0.335(7)    0.25000     0.167(16)   1.0000     Uiso 0.004(5)   2   
Mn2    Mn   0.833(13)   0.25000     0.166(10)   1.0000     Uiso 0.029(11)  2   
Mn3    Mn   0.836(18)   0.25000     0.668(9)    1.0000     Uiso 0.010(11)  2   
Ga1    Ga   0.3246(28)  0.25000     0.662(4)    1.0000     Uiso 0.0093(7)  2   

loop_  _atom_type_symbol _atom_type_number_in_cell
  Ga      2
  Mn      6

# Note that Z affects _cell_formula_sum and _weight
_cell_formula_units_Z  2
_chemical_formula_sum  "Ga Mn3"
_chemical_formula_weight  234.53

File: data/isothermal_mono/cifs/PG3_59285_423K.cif
 
######################################################################
data_Mn_Ga
_gsas_GSASII_version  5659

# phase info for Mn Ga follows
_pd_phase_name  "Mn Ga"
_cell_measurement_temperature  ?
_cell_length_a  5.414(13)
_cell_length_b  4.36642(6)
_cell_length_c  5.414(13)
_cell_angle_alpha  90
_cell_angle_beta   119.999(26)
_cell_angle_gamma  90
_cell_volume  110.8329(20)
_exptl_crystal_density_diffrn  7.0278
_symmetry_cell_setting  monoclinic
_symmetry_space_group_name_H-M  "P 21/m"
loop_
    _space_group_symop_id
    _space_group_symop_operation_xyz
     1  x,y,z
     2  -x,1/2+y,-z
     3  -x,-y,-z
     4  x,1/2-y,z

# ATOMIC COORDINATES AND DISPLACEMENT PARAMETERS
loop_ 
   _atom_site_label
   _atom_site_type_symbol
   _atom_site_fract_x
   _atom_site_fract_y
   _atom_site_fract_z
   _atom_site_occupancy
   _atom_site_adp_type
   _atom_site_U_iso_or_equiv
   _atom_site_site_symmetry_multiplicity
Mn1    Mn   0.336(5)    0.25000     0.175(16)   1.0000     Uiso 0.007(8)   2   
Mn2    Mn   0.830(7)    0.25000     0.164(9)    1.0000     Uiso 0.025(7)   2   
Mn3    Mn   0.834(8)    0.25000     0.670(6)    1.0000     Uiso 0.009(10)  2   
Ga1    Ga   0.3258(24)  0.25000     0.660(5)    1.0000     Uiso 0.0090(7)  2   

loop_  _atom_type_symbol _atom_type_number_in_cell
  Ga      2
  Mn      6

# Note that Z affects _cell_formula_sum and _weight
_cell_formula_units_Z  2
_chemical_formula_sum  "Ga Mn3"
_chemical_formula_weight  234.53

File: data/isothermal_mono/cifs/PG3_59286_428K.cif
 
######################################################################
data_Mn_Ga
_gsas_GSASII_version  5659

# phase info for Mn Ga follows
_pd_phase_name  "Mn Ga"
_cell_measurement_temperature  ?
_cell_length_a  5.414(7)
_cell_length_b  4.36677(6)
_cell_length_c  5.414(7)
_cell_angle_alpha  90
_cell_angle_beta   119.998(13)
_cell_angle_gamma  90
_cell_volume  110.8491(19)
_exptl_crystal_density_diffrn  7.0267
_symmetry_cell_setting  monoclinic
_symmetry_space_group_name_H-M  "P 21/m"
loop_
    _space_group_symop_id
    _space_group_symop_operation_xyz
     1  x,y,z
     2  -x,1/2+y,-z
     3  -x,-y,-z
     4  x,1/2-y,z

# ATOMIC COORDINATES AND DISPLACEMENT PARAMETERS
loop_ 
   _atom_site_label
   _atom_site_type_symbol
   _atom_site_fract_x
   _atom_site_fract_y
   _atom_site_fract_z
   _atom_site_occupancy
   _atom_site_adp_type
   _atom_site_U_iso_or_equiv
   _atom_site_site_symmetry_multiplicity
Mn1    Mn   0.336(7)    0.25000     0.170(24)   1.0000     Uiso 0.01(3)    2   
Mn2    Mn   0.834(19)   0.25000     0.166(22)   1.0000     Uiso 0.021(20)  2   
Mn3    Mn   0.837(16)   0.25000     0.670(20)   1.0000     Uiso 0.007(20)  2   
Ga1    Ga   0.326(4)    0.25000     0.663(13)   1.0000     Uiso 0.0086(8)  2   

loop_  _atom_type_symbol _atom_type_number_in_cell
  Ga      2
  Mn      6

# Note that Z affects _cell_formula_sum and _weight
_cell_formula_units_Z  2
_chemical_formula_sum  "Ga Mn3"
_chemical_formula_weight  234.53

File: data/isothermal_mono/cifs/PG3_59287_433K.cif
 
######################################################################
data_Mn_Ga
_gsas_GSASII_version  5659

# phase info for Mn Ga follows
_pd_phase_name  "Mn Ga"
_cell_measurement_temperature  ?
_cell_length_a  5.414(22)
_cell_length_b  4.36707(6)
_cell_length_c  5.414(23)
_cell_angle_alpha  90
_cell_angle_beta   120.00(4)
_cell_angle_gamma  90
_cell_volume  110.8623(19)
_exptl_crystal_density_diffrn  7.0259
_symmetry_cell_setting  monoclinic
_symmetry_space_group_name_H-M  "P 21/m"
loop_
    _space_group_symop_id
    _space_group_symop_operation_xyz
     1  x,y,z
     2  -x,1/2+y,-z
     3  -x,-y,-z
     4  x,1/2-y,z

# ATOMIC COORDINATES AND DISPLACEMENT PARAMETERS
loop_ 
   _atom_site_label
   _atom_site_type_symbol
   _atom_site_fract_x
   _atom_site_fract_y
   _atom_site_fract_z
   _atom_site_occupancy
   _atom_site_adp_type
   _atom_site_U_iso_or_equiv
   _atom_site_site_symmetry_multiplicity
Mn1    Mn   0.335(6)    0.25000     0.163(14)   1.0000     Uiso 0.006(6)   2   
Mn2    Mn   0.84(4)     0.25000     0.169(24)   1.0000     Uiso 0.02(5)    2   
Mn3    Mn   0.84(5)     0.25000     0.670(26)   1.0000     Uiso 0.01(5)    2   
Ga1    Ga   0.326(4)    0.25000     0.661(10)   1.0000     Uiso 0.0082(7)  2   

loop_  _atom_type_symbol _atom_type_number_in_cell
  Ga      2
  Mn      6

# Note that Z affects _cell_formula_sum and _weight
_cell_formula_units_Z  2
_chemical_formula_sum  "Ga Mn3"
_chemical_formula_weight  234.53

File: data/isothermal_mono/cifs/PG3_59288_438K.cif
 
######################################################################
data_Mn_Ga
_gsas_GSASII_version  5659

# phase info for Mn Ga follows
_pd_phase_name  "Mn Ga"
_cell_measurement_temperature  ?
_cell_length_a  5.414(15)
_cell_length_b  4.36727(6)
_cell_length_c  5.414(14)
_cell_angle_alpha  90
_cell_angle_beta   119.994(28)
_cell_angle_gamma  90
_cell_volume  110.8700(20)
_exptl_crystal_density_diffrn  7.0254
_symmetry_cell_setting  monoclinic
_symmetry_space_group_name_H-M  "P 21/m"
loop_
    _space_group_symop_id
    _space_group_symop_operation_xyz
     1  x,y,z
     2  -x,1/2+y,-z
     3  -x,-y,-z
     4  x,1/2-y,z

# ATOMIC COORDINATES AND DISPLACEMENT PARAMETERS
loop_ 
   _atom_site_label
   _atom_site_type_symbol
   _atom_site_fract_x
   _atom_site_fract_y
   _atom_site_fract_z
   _atom_site_occupancy
   _atom_site_adp_type
   _atom_site_U_iso_or_equiv
   _atom_site_site_symmetry_multiplicity
Mn1    Mn   0.337(7)    0.25000     0.169(19)   1.0000     Uiso 0.008(7)   2   
Mn2    Mn   0.837(13)   0.25000     0.167(11)   1.0000     Uiso 0.015(15)  2   
Mn3    Mn   0.832(13)   0.25000     0.669(13)   1.0000     Uiso 0.015(13)  2   
Ga1    Ga   0.325(3)    0.25000     0.663(13)   1.0000     Uiso 0.0083(7)  2   

loop_  _atom_type_symbol _atom_type_number_in_cell
  Ga      2
  Mn      6

# Note that Z affects _cell_formula_sum and _weight
_cell_formula_units_Z  2
_chemical_formula_sum  "Ga Mn3"
_chemical_formula_weight  234.53

File: data/isothermal_mono/cifs/PG3_59289_443K.cif
 
######################################################################
data_Mn_Ga
_gsas_GSASII_version  5659

# phase info for Mn Ga follows
_pd_phase_name  "Mn Ga"
_cell_measurement_temperature  ?
_cell_length_a  5.414(21)
_cell_length_b  4.36765(6)
_cell_length_c  5.414(22)
_cell_angle_alpha  90
_cell_angle_beta   120.00(4)
_cell_angle_gamma  90
_cell_volume  110.8849(19)
_exptl_crystal_density_diffrn  7.0245
_symmetry_cell_setting  monoclinic
_symmetry_space_group_name_H-M  "P 21/m"
loop_
    _space_group_symop_id
    _space_group_symop_operation_xyz
     1  x,y,z
     2  -x,1/2+y,-z
     3  -x,-y,-z
     4  x,1/2-y,z

# ATOMIC COORDINATES AND DISPLACEMENT PARAMETERS
loop_ 
   _atom_site_label
   _atom_site_type_symbol
   _atom_site_fract_x
   _atom_site_fract_y
   _atom_site_fract_z
   _atom_site_occupancy
   _atom_site_adp_type
   _atom_site_U_iso_or_equiv
   _atom_site_site_symmetry_multiplicity
Mn1    Mn   0.335(7)    0.25000     0.17(8)     1.0000     Uiso 0.008(7)   2   
Mn2    Mn   0.84(7)     0.25000     0.17(7)     1.0000     Uiso 0.015(26)  2   
Mn3    Mn   0.83(8)     0.25000     0.666(15)   1.0000     Uiso 0.013(26)  2   
Ga1    Ga   0.326(6)    0.25000     0.662(12)   1.0000     Uiso 0.0085(6)  2   

loop_  _atom_type_symbol _atom_type_number_in_cell
  Ga      2
  Mn      6

# Note that Z affects _cell_formula_sum and _weight
_cell_formula_units_Z  2
_chemical_formula_sum  "Ga Mn3"
_chemical_formula_weight  234.53

File: data/isothermal_mono/cifs/PG3_59290_448K.cif
 
######################################################################
data_Mn_Ga
_gsas_GSASII_version  5659

# phase info for Mn Ga follows
_pd_phase_name  "Mn Ga"
_cell_measurement_temperature  ?
_cell_length_a  5.415(5)
_cell_length_b  4.36802(6)
_cell_length_c  5.414(6)
_cell_angle_alpha  90
_cell_angle_beta   120.001(11)
_cell_angle_gamma  90
_cell_volume  110.8996(19)
_exptl_crystal_density_diffrn  7.0235
_symmetry_cell_setting  monoclinic
_symmetry_space_group_name_H-M  "P 21/m"
loop_
    _space_group_symop_id
    _space_group_symop_operation_xyz
     1  x,y,z
     2  -x,1/2+y,-z
     3  -x,-y,-z
     4  x,1/2-y,z

# ATOMIC COORDINATES AND DISPLACEMENT PARAMETERS
loop_ 
   _atom_site_label
   _atom_site_type_symbol
   _atom_site_fract_x
   _atom_site_fract_y
   _atom_site_fract_z
   _atom_site_occupancy
   _atom_site_adp_type
   _atom_site_U_iso_or_equiv
   _atom_site_site_symmetry_multiplicity
Mn1    Mn   0.337(6)    0.25000     0.166(18)   1.0000     Uiso 0.004(5)   2   
Mn2    Mn   0.839(17)   0.25000     0.164(15)   1.0000     Uiso 0.024(12)  2   
Mn3    Mn   0.833(14)   0.25000     0.667(9)    1.0000     Uiso 0.012(13)  2   
Ga1    Ga   0.326(5)    0.25000     0.660(7)    1.0000     Uiso 0.0091(8)  2   

loop_  _atom_type_symbol _atom_type_number_in_cell
  Ga      2
  Mn      6

# Note that Z affects _cell_formula_sum and _weight
_cell_formula_units_Z  2
_chemical_formula_sum  "Ga Mn3"
_chemical_formula_weight  234.53

File: data/isothermal_mono/cifs/PG3_59291_453K.cif
 
######################################################################
data_Mn_Ga
_gsas_GSASII_version  5659

# phase info for Mn Ga follows
_pd_phase_name  "Mn Ga"
_cell_measurement_temperature  ?
_cell_length_a  5.415(9)
_cell_length_b  4.36840(6)
_cell_length_c  5.415(11)
_cell_angle_alpha  90
_cell_angle_beta   120.000(19)
_cell_angle_gamma  90
_cell_volume  110.9140(19)
_exptl_crystal_density_diffrn  7.0226
_symmetry_cell_setting  monoclinic
_symmetry_space_group_name_H-M  "P 21/m"
loop_
    _space_group_symop_id
    _space_group_symop_operation_xyz
     1  x,y,z
     2  -x,1/2+y,-z
     3  -x,-y,-z
     4  x,1/2-y,z

# ATOMIC COORDINATES AND DISPLACEMENT PARAMETERS
loop_ 
   _atom_site_label
   _atom_site_type_symbol
   _atom_site_fract_x
   _atom_site_fract_y
   _atom_site_fract_z
   _atom_site_occupancy
   _atom_site_adp_type
   _atom_site_U_iso_or_equiv
   _atom_site_site_symmetry_multiplicity
Mn1    Mn   0.336(8)    0.25000     0.165(29)   1.0000     Uiso 0.006(11)  2   
Mn2    Mn   0.83(4)     0.25000     0.16(4)     1.0000     Uiso 0.019(19)  2   
Mn3    Mn   0.833(19)   0.25000     0.667(13)   1.0000     Uiso 0.011(25)  2   
Ga1    Ga   0.326(4)    0.25000     0.661(19)   1.0000     Uiso 0.0085(8)  2   

loop_  _atom_type_symbol _atom_type_number_in_cell
  Ga      2
  Mn      6

# Note that Z affects _cell_formula_sum and _weight
_cell_formula_units_Z  2
_chemical_formula_sum  "Ga Mn3"
_chemical_formula_weight  234.53

File: data/isothermal_mono/cifs/PG3_59292_458K.cif
 
######################################################################
data_Mn_Ga
_gsas_GSASII_version  5659

# phase info for Mn Ga follows
_pd_phase_name  "Mn Ga"
_cell_measurement_temperature  ?
_cell_length_a  5.415(14)
_cell_length_b  4.36874(7)
_cell_length_c  5.415(15)
_cell_angle_alpha  90
_cell_angle_beta   119.998(28)
_cell_angle_gamma  90
_cell_volume  110.9303(20)
_exptl_crystal_density_diffrn  7.0216
_symmetry_cell_setting  monoclinic
_symmetry_space_group_name_H-M  "P 21/m"
loop_
    _space_group_symop_id
    _space_group_symop_operation_xyz
     1  x,y,z
     2  -x,1/2+y,-z
     3  -x,-y,-z
     4  x,1/2-y,z

# ATOMIC COORDINATES AND DISPLACEMENT PARAMETERS
loop_ 
   _atom_site_label
   _atom_site_type_symbol
   _atom_site_fract_x
   _atom_site_fract_y
   _atom_site_fract_z
   _atom_site_occupancy
   _atom_site_adp_type
   _atom_site_U_iso_or_equiv
   _atom_site_site_symmetry_multiplicity
Mn1    Mn   0.337(9)    0.25000     0.17(5)     1.0000     Uiso 0.010(17)  2   
Mn2    Mn   0.84(4)     0.25000     0.16(4)     1.0000     Uiso 0.016(13)  2   
Mn3    Mn   0.83(4)     0.25000     0.668(15)   1.0000     Uiso 0.010(21)  2   
Ga1    Ga   0.325(5)    0.25000     0.662(15)   1.0000     Uiso 0.0083(8)  2   

loop_  _atom_type_symbol _atom_type_number_in_cell
  Ga      2
  Mn      6

# Note that Z affects _cell_formula_sum and _weight
_cell_formula_units_Z  2
_chemical_formula_sum  "Ga Mn3"
_chemical_formula_weight  234.53

File: data/isothermal_mono/cifs/PG3_59293_463K.cif
 
######################################################################
data_Mn_Ga
_gsas_GSASII_version  5659

# phase info for Mn Ga follows
_pd_phase_name  "Mn Ga"
_cell_measurement_temperature  ?
_cell_length_a  5.415(13)
_cell_length_b  4.36917(7)
_cell_length_c  5.415(13)
_cell_angle_alpha  90
_cell_angle_beta   119.999(25)
_cell_angle_gamma  90
_cell_volume  110.9513(20)
_exptl_crystal_density_diffrn  7.0203
_symmetry_cell_setting  monoclinic
_symmetry_space_group_name_H-M  "P 21/m"
loop_
    _space_group_symop_id
    _space_group_symop_operation_xyz
     1  x,y,z
     2  -x,1/2+y,-z
     3  -x,-y,-z
     4  x,1/2-y,z

# ATOMIC COORDINATES AND DISPLACEMENT PARAMETERS
loop_ 
   _atom_site_label
   _atom_site_type_symbol
   _atom_site_fract_x
   _atom_site_fract_y
   _atom_site_fract_z
   _atom_site_occupancy
   _atom_site_adp_type
   _atom_site_U_iso_or_equiv
   _atom_site_site_symmetry_multiplicity
Mn1    Mn   0.339(12)   0.25000     0.18(6)     1.0000     Uiso 0.01(8)    2   
Mn2    Mn   0.84(3)     0.25000     0.16(3)     1.0000     Uiso 0.02(3)    2   
Mn3    Mn   0.834(29)   0.25000     0.668(21)   1.0000     Uiso 0.01(5)    2   
Ga1    Ga   0.327(6)    0.25000     0.663(11)   1.0000     Uiso 0.0085(6)  2   

loop_  _atom_type_symbol _atom_type_number_in_cell
  Ga      2
  Mn      6

# Note that Z affects _cell_formula_sum and _weight
_cell_formula_units_Z  2
_chemical_formula_sum  "Ga Mn3"
_chemical_formula_weight  234.53

File: data/isothermal_mono/cifs/PG3_59294_468K.cif
 
######################################################################
data_Mn_Ga
_gsas_GSASII_version  5659

# phase info for Mn Ga follows
_pd_phase_name  "Mn Ga"
_cell_measurement_temperature  ?
_cell_length_a  5.415(11)
_cell_length_b  4.36963(7)
_cell_length_c  5.416(12)
_cell_angle_alpha  90
_cell_angle_beta   120.000(22)
_cell_angle_gamma  90
_cell_volume  110.9810(20)
_exptl_crystal_density_diffrn  7.0184
_symmetry_cell_setting  monoclinic
_symmetry_space_group_name_H-M  "P 21/m"
loop_
    _space_group_symop_id
    _space_group_symop_operation_xyz
     1  x,y,z
     2  -x,1/2+y,-z
     3  -x,-y,-z
     4  x,1/2-y,z

# ATOMIC COORDINATES AND DISPLACEMENT PARAMETERS
loop_ 
   _atom_site_label
   _atom_site_type_symbol
   _atom_site_fract_x
   _atom_site_fract_y
   _atom_site_fract_z
   _atom_site_occupancy
   _atom_site_adp_type
   _atom_site_U_iso_or_equiv
   _atom_site_site_symmetry_multiplicity
Mn1    Mn   0.336(11)   0.25000     0.17(6)     1.0000     Uiso 0.01(4)    2   
Mn2    Mn   0.83(4)     0.25000     0.16(5)     1.0000     Uiso 0.019(21)  2   
Mn3    Mn   0.84(5)     0.25000     0.669(26)   1.0000     Uiso 0.01(6)    2   
Ga1    Ga   0.326(6)    0.25000     0.66(5)     1.0000     Uiso 0.0085(8)  2   

loop_  _atom_type_symbol _atom_type_number_in_cell
  Ga      2
  Mn      6

# Note that Z affects _cell_formula_sum and _weight
_cell_formula_units_Z  2
_chemical_formula_sum  "Ga Mn3"
_chemical_formula_weight  234.53

File: data/isothermal_mono/cifs/PG3_59295_473K.cif
 
######################################################################
data_Mn_Ga
_gsas_GSASII_version  5659

# phase info for Mn Ga follows
_pd_phase_name  "Mn Ga"
_cell_measurement_temperature  ?
_cell_length_a  5.416(14)
_cell_length_b  4.37009(7)
_cell_length_c  5.416(15)
_cell_angle_alpha  90
_cell_angle_beta   120.002(27)
_cell_angle_gamma  90
_cell_volume  111.0161(21)
_exptl_crystal_density_diffrn  7.0162
_symmetry_cell_setting  monoclinic
_symmetry_space_group_name_H-M  "P 21/m"
loop_
    _space_group_symop_id
    _space_group_symop_operation_xyz
     1  x,y,z
     2  -x,1/2+y,-z
     3  -x,-y,-z
     4  x,1/2-y,z

# ATOMIC COORDINATES AND DISPLACEMENT PARAMETERS
loop_ 
   _atom_site_label
   _atom_site_type_symbol
   _atom_site_fract_x
   _atom_site_fract_y
   _atom_site_fract_z
   _atom_site_occupancy
   _atom_site_adp_type
   _atom_site_U_iso_or_equiv
   _atom_site_site_symmetry_multiplicity
Mn1    Mn   0.336(9)    0.25000     0.167(16)   1.0000     Uiso 0.009(6)   2   
Mn2    Mn   0.837(21)   0.25000     0.168(19)   1.0000     Uiso 0.016(15)  2   
Mn3    Mn   0.823(23)   0.25000     0.671(5)    1.0000     Uiso 0.013(16)  2   
Ga1    Ga   0.330(9)    0.25000     0.6588(24)  1.0000     Uiso 0.0086(5)  2   

loop_  _atom_type_symbol _atom_type_number_in_cell
  Ga      2
  Mn      6

# Note that Z affects _cell_formula_sum and _weight
_cell_formula_units_Z  2
_chemical_formula_sum  "Ga Mn3"
_chemical_formula_weight  234.53

File: data/isothermal_mono/cifs/PG3_59296_478K.cif
 
######################################################################
data_Mn_Ga
_gsas_GSASII_version  5659

# phase info for Mn Ga follows
_pd_phase_name  "Mn Ga"
_cell_measurement_temperature  ?
_cell_length_a  5.417(11)
_cell_length_b  4.37062(7)
_cell_length_c  5.417(13)
_cell_angle_alpha  90
_cell_angle_beta   120.001(23)
_cell_angle_gamma  90
_cell_volume  111.0485(20)
_exptl_crystal_density_diffrn  7.0141
_symmetry_cell_setting  monoclinic
_symmetry_space_group_name_H-M  "P 21/m"
loop_
    _space_group_symop_id
    _space_group_symop_operation_xyz
     1  x,y,z
     2  -x,1/2+y,-z
     3  -x,-y,-z
     4  x,1/2-y,z

# ATOMIC COORDINATES AND DISPLACEMENT PARAMETERS
loop_ 
   _atom_site_label
   _atom_site_type_symbol
   _atom_site_fract_x
   _atom_site_fract_y
   _atom_site_fract_z
   _atom_site_occupancy
   _atom_site_adp_type
   _atom_site_U_iso_or_equiv
   _atom_site_site_symmetry_multiplicity
Mn1    Mn   0.339(8)    0.25000     0.17(3)     1.0000     Uiso 0.006(8)   2   
Mn2    Mn   0.837(30)   0.25000     0.164(27)   1.0000     Uiso 0.018(21)  2   
Mn3    Mn   0.833(28)   0.25000     0.669(14)   1.0000     Uiso 0.013(26)  2   
Ga1    Ga   0.327(6)    0.25000     0.662(11)   1.0000     Uiso 0.0090(8)  2   

loop_  _atom_type_symbol _atom_type_number_in_cell
  Ga      2
  Mn      6

# Note that Z affects _cell_formula_sum and _weight
_cell_formula_units_Z  2
_chemical_formula_sum  "Ga Mn3"
_chemical_formula_weight  234.53

File: data/isothermal_mono/cifs/PG3_59297_483K.cif
 
######################################################################
data_Mn_Ga
_gsas_GSASII_version  5659

# phase info for Mn Ga follows
_pd_phase_name  "Mn Ga"
_cell_measurement_temperature  ?
_cell_length_a  5.417(9)
_cell_length_b  4.37114(7)
_cell_length_c  5.417(9)
_cell_angle_alpha  90
_cell_angle_beta   119.999(17)
_cell_angle_gamma  90
_cell_volume  111.0842(20)
_exptl_crystal_density_diffrn  7.0119
_symmetry_cell_setting  monoclinic
_symmetry_space_group_name_H-M  "P 21/m"
loop_
    _space_group_symop_id
    _space_group_symop_operation_xyz
     1  x,y,z
     2  -x,1/2+y,-z
     3  -x,-y,-z
     4  x,1/2-y,z

# ATOMIC COORDINATES AND DISPLACEMENT PARAMETERS
loop_ 
   _atom_site_label
   _atom_site_type_symbol
   _atom_site_fract_x
   _atom_site_fract_y
   _atom_site_fract_z
   _atom_site_occupancy
   _atom_site_adp_type
   _atom_site_U_iso_or_equiv
   _atom_site_site_symmetry_multiplicity
Mn1    Mn   0.339(7)    0.25000     0.168(12)   1.0000     Uiso 0.007(14)  2   
Mn2    Mn   0.837(28)   0.25000     0.163(20)   1.0000     Uiso 0.018(25)  2   
Mn3    Mn   0.839(25)   0.25000     0.669(13)   1.0000     Uiso 0.01(3)    2   
Ga1    Ga   0.328(8)    0.25000     0.659(6)    1.0000     Uiso 0.0089(8)  2   

loop_  _atom_type_symbol _atom_type_number_in_cell
  Ga      2
  Mn      6

# Note that Z affects _cell_formula_sum and _weight
_cell_formula_units_Z  2
_chemical_formula_sum  "Ga Mn3"
_chemical_formula_weight  234.53

File: data/isothermal_mono/cifs/PG3_59298_488K.cif
 
######################################################################
data_Mn_Ga
_gsas_GSASII_version  5659

# phase info for Mn Ga follows
_pd_phase_name  "Mn Ga"
_cell_measurement_temperature  ?
_cell_length_a  5.418(17)
_cell_length_b  4.37167(7)
_cell_length_c  5.418(19)
_cell_angle_alpha  90
_cell_angle_beta   120.00(3)
_cell_angle_gamma  90
_cell_volume  111.1195(21)
_exptl_crystal_density_diffrn  7.0096
_symmetry_cell_setting  monoclinic
_symmetry_space_group_name_H-M  "P 21/m"
loop_
    _space_group_symop_id
    _space_group_symop_operation_xyz
     1  x,y,z
     2  -x,1/2+y,-z
     3  -x,-y,-z
     4  x,1/2-y,z

# ATOMIC COORDINATES AND DISPLACEMENT PARAMETERS
loop_ 
   _atom_site_label
   _atom_site_type_symbol
   _atom_site_fract_x
   _atom_site_fract_y
   _atom_site_fract_z
   _atom_site_occupancy
   _atom_site_adp_type
   _atom_site_U_iso_or_equiv
   _atom_site_site_symmetry_multiplicity
Mn1    Mn   0.336(7)    0.25000     0.17(5)     1.0000     Uiso 0.007(11)  2   
Mn2    Mn   0.833(22)   0.25000     0.16(4)     1.0000     Uiso 0.018(26)  2   
Mn3    Mn   0.836(26)   0.25000     0.67(3)     1.0000     Uiso 0.01(3)    2   
Ga1    Ga   0.3251(31)  0.25000     0.661(25)   1.0000     Uiso 0.0095(7)  2   

loop_  _atom_type_symbol _atom_type_number_in_cell
  Ga      2
  Mn      6

# Note that Z affects _cell_formula_sum and _weight
_cell_formula_units_Z  2
_chemical_formula_sum  "Ga Mn3"
_chemical_formula_weight  234.53

File: data/isothermal_mono/cifs/PG3_59299_493K.cif
 
######################################################################
data_Mn_Ga
_gsas_GSASII_version  5659

# phase info for Mn Ga follows
_pd_phase_name  "Mn Ga"
_cell_measurement_temperature  ?
_cell_length_a  5.418(8)
_cell_length_b  4.37210(7)
_cell_length_c  5.418(8)
_cell_angle_alpha  90
_cell_angle_beta   120.001(15)
_cell_angle_gamma  90
_cell_volume  111.1568(20)
_exptl_crystal_density_diffrn  7.0073
_symmetry_cell_setting  monoclinic
_symmetry_space_group_name_H-M  "P 21/m"
loop_
    _space_group_symop_id
    _space_group_symop_operation_xyz
     1  x,y,z
     2  -x,1/2+y,-z
     3  -x,-y,-z
     4  x,1/2-y,z

# ATOMIC COORDINATES AND DISPLACEMENT PARAMETERS
loop_ 
   _atom_site_label
   _atom_site_type_symbol
   _atom_site_fract_x
   _atom_site_fract_y
   _atom_site_fract_z
   _atom_site_occupancy
   _atom_site_adp_type
   _atom_site_U_iso_or_equiv
   _atom_site_site_symmetry_multiplicity
Mn1    Mn   0.335(19)   0.25000     0.17(5)     1.0000     Uiso 0.005(4)   2   
Mn2    Mn   0.837(23)   0.25000     0.159(22)   1.0000     Uiso 0.020(14)  2   
Mn3    Mn   0.832(11)   0.25000     0.660(14)   1.0000     Uiso 0.014(14)  2   
Ga1    Ga   0.328(5)    0.25000     0.663(13)   1.0000     Uiso 0.0098(7)  2   

loop_  _atom_type_symbol _atom_type_number_in_cell
  Ga      2
  Mn      6

# Note that Z affects _cell_formula_sum and _weight
_cell_formula_units_Z  2
_chemical_formula_sum  "Ga Mn3"
_chemical_formula_weight  234.53

File: data/isothermal_mono/cifs/PG3_59300_498K.cif
 
######################################################################
data_Mn_Ga
_gsas_GSASII_version  5659

# phase info for Mn Ga follows
_pd_phase_name  "Mn Ga"
_cell_measurement_temperature  ?
_cell_length_a  5.419(22)
_cell_length_b  4.37266(7)
_cell_length_c  5.419(22)
_cell_angle_alpha  90
_cell_angle_beta   120.00(4)
_cell_angle_gamma  90
_cell_volume  111.1964(21)
_exptl_crystal_density_diffrn  7.0048
_symmetry_cell_setting  monoclinic
_symmetry_space_group_name_H-M  "P 21/m"
loop_
    _space_group_symop_id
    _space_group_symop_operation_xyz
     1  x,y,z
     2  -x,1/2+y,-z
     3  -x,-y,-z
     4  x,1/2-y,z

# ATOMIC COORDINATES AND DISPLACEMENT PARAMETERS
loop_ 
   _atom_site_label
   _atom_site_type_symbol
   _atom_site_fract_x
   _atom_site_fract_y
   _atom_site_fract_z
   _atom_site_occupancy
   _atom_site_adp_type
   _atom_site_U_iso_or_equiv
   _atom_site_site_symmetry_multiplicity
Mn1    Mn   0.335(18)   0.25000     0.17(3)     1.0000     Uiso 0.009(8)   2   
Mn2    Mn   0.837(14)   0.25000     0.168(30)   1.0000     Uiso 0.015(26)  2   
Mn3    Mn   0.83(4)     0.25000     0.667(8)    1.0000     Uiso 0.017(20)  2   
Ga1    Ga   0.326(9)    0.25000     0.659(5)    1.0000     Uiso 0.0094(8)  2   

loop_  _atom_type_symbol _atom_type_number_in_cell
  Ga      2
  Mn      6

# Note that Z affects _cell_formula_sum and _weight
_cell_formula_units_Z  2
_chemical_formula_sum  "Ga Mn3"
_chemical_formula_weight  234.53

File: data/isothermal_mono/cifs/PG3_59301_503K.cif
 
######################################################################
data_Mn_Ga
_gsas_GSASII_version  5659

# phase info for Mn Ga follows
_pd_phase_name  "Mn Ga"
_cell_measurement_temperature  ?
_cell_length_a  5.420(10)
_cell_length_b  4.37379(7)
_cell_length_c  5.420(10)
_cell_angle_alpha  90
_cell_angle_beta   119.998(20)
_cell_angle_gamma  90
_cell_volume  111.2780(21)
_exptl_crystal_density_diffrn  6.9996
_symmetry_cell_setting  monoclinic
_symmetry_space_group_name_H-M  "P 21/m"
loop_
    _space_group_symop_id
    _space_group_symop_operation_xyz
     1  x,y,z
     2  -x,1/2+y,-z
     3  -x,-y,-z
     4  x,1/2-y,z

# ATOMIC COORDINATES AND DISPLACEMENT PARAMETERS
loop_ 
   _atom_site_label
   _atom_site_type_symbol
   _atom_site_fract_x
   _atom_site_fract_y
   _atom_site_fract_z
   _atom_site_occupancy
   _atom_site_adp_type
   _atom_site_U_iso_or_equiv
   _atom_site_site_symmetry_multiplicity
Mn1    Mn   0.336(13)   0.25000     0.161(24)   1.0000     Uiso 0.01(3)    2   
Mn2    Mn   0.840(30)   0.25000     0.167(27)   1.0000     Uiso 0.011(17)  2   
Mn3    Mn   0.831(21)   0.25000     0.665(15)   1.0000     Uiso 0.015(22)  2   
Ga1    Ga   0.325(6)    0.25000     0.661(14)   1.0000     Uiso 0.0091(8)  2   

loop_  _atom_type_symbol _atom_type_number_in_cell
  Ga      2
  Mn      6

# Note that Z affects _cell_formula_sum and _weight
_cell_formula_units_Z  2
_chemical_formula_sum  "Ga Mn3"
_chemical_formula_weight  234.53
