Repository: drthyang/web-refinement

# MATERIA Workbench
**Crystal and magnetic structure refinement that runs entirely in your browser,
built to be driven by people and by AI agents.**

**▶ Try it: [drthyang.github.io/web-refinement](https://drthyang.github.io/web-refinement/)** —
nothing to install, and your data never leaves your machine. Two demos open
already converged: a two-phase Mn₃Ga neutron TOF Rietveld fit and a GaTa₄Se₈
X-ray PDF fit.

## Goals

- **Refinement an agent can reason about.** Refinement is an expert loop, not a
  black box: free only symmetry-allowed parameters, watch correlations, judge the
  residuals. Every scientific function lives in a pure TypeScript core, so the
  same engine backs the UI buttons and the MCP agent tools. It returns what an
  agent needs to think with — correlations, near-null directions, at-bound
  flags — not just a scalar wR. See [docs/AGENT_TOOLS.md](docs/AGENT_TOOLS.md).
- **One workflow, nothing to install.** Powder and single crystal, X-ray and
  neutron (constant-wavelength and time-of-flight), nuclear and magnetic,
  reciprocal and real space: one engine, one UI, on any OS with a browser. It
  reads the files you already have and complements GSAS-II, Jana2020 and
  FullProf rather than replacing them. See [docs/COMPARISON.md](docs/COMPARISON.md).
- **Transparent by design.** Fit quality is judged in a Validation view, not by
  wR alone: a verdict checklist, residual analysis (Durbin–Watson, cumulative
  χ², worst peaks) for powder, and SHELXL's analysis of variance for single
  crystal. Every result is cross-checked against
  established tools where possible, and the code is readable, tested TypeScript.
  See [docs/VALIDATION.md](docs/VALIDATION.md).

## Features

| Track | What you get | Read more |
| --- | --- | --- |
| **Powder Rietveld** | CW and TOF, multi-phase, background, peak shape, microstructure; GSAS-II, GSAS and FullProf instrument files; one-click FullProf / GSAS-II cross-check bundle | [User guide](docs/USER_GUIDE.md) |
| **Magnetic structures** | Detect magnetic peaks → k-vector search → magnetic subgroups with BNS/OG labels → moment refinement; k = 0, commensurate and incommensurate single-k; mCIF export | [Magnetic symmetry](docs/MAGNETIC_SYMMETRY.md) |
| **Single crystal** | F² refinement from hkl, SHELX HKL and FullProf `.int` lists, with absorption correction | [Single crystal](docs/SINGLE_CRYSTAL.md) |
| **PDF and mPDF** | Neutron and X-ray G(r), multi-phase and multi-dataset, boxcar scans across r, symmetry-mode distortions, magnetic PDF; validated against PDFfit2 and diffpy.mpdf | [PDF roadmap](docs/PDF_MPDF_ROADMAP.md) |
| **Uncertainty** | Levenberg–Marquardt esds plus Bayesian posterior sampling (ensemble MCMC and NUTS) with convergence diagnostics | [Refinement engine](docs/REFINEMENT_ENGINE.md) |
| **Agent tools** | An MCP server over the same core: parse → build → refine → assess → suggest → interpret | [Agent tools](docs/AGENT_TOOLS.md) |
| **Files** | Reads CIF/mCIF, hkl, `.int`, GSAS/FXYE/ILL/plain powder data, `.gr`/`.sq`/`.fq`; writes CIF/mCIF with esds, an HTML report, and a reopenable project file | [Project format](docs/PROJECT_FORMAT.md) |

## Status

**Public beta.** Results intended for publication must be validated against
established tools and expert judgment; what is supported, approximate, or
missing is listed in [docs/LIMITATIONS.md](docs/LIMITATIONS.md). Next up: the
star of k and multi-k structures, full representation analysis, and a
symmetry-constrained local-spin model for mPDF. The build order is in
[docs/ROADMAP.md](docs/ROADMAP.md).

## Develop

```bash
npm install
npm run dev
npm run test
```

Build, lint, the real-data regression, and the layering rules are in
[docs/ARCHITECTURE.md](docs/ARCHITECTURE.md).

## Documentation

The full index, grouped by what you want to do, is
[docs/README.md](docs/README.md). Start with the
[user guide](docs/USER_GUIDE.md), and read the
[limitations](docs/LIMITATIONS.md) before you rely on a result.

# Example data for the agent tools

The app's bundled demo data as plain files, so an MCP client can load them by
`path`, plus one simulated magnetic pattern. The worked examples that use them are in
[docs/AGENT_EXAMPLES.md](../../docs/AGENT_EXAMPLES.md).

| File | What it is |
|---|---|
| `mn3ga.cif` | Mn₃Ga, P6₃/mmc |
| `mno.cif` | MnO, Fm-3m (the impurity in the Mn₃Ga POWGEN sample) |
| `powgen_600k.irf` | TOF calibration (difC) of `src/examples/datasets/mn3ga_powgen_600k.dat` |
| `mn3ga_30k_nuclear.cif` | Mn₃Ga at 30 K, P2₁/m: the nuclear part of the bundled magnetic structure |
| `mn3ga_30k_sim.xye` | Neutron pattern **simulated** from that magnetic structure (λ 1.54 Å, seeded noise) |
| `mn3ga_30k.instprm` | The instrument it was simulated with (GSAS-II parameters) |
| `gata4se8.cif` | GaTa₄Se₈, F-43m |
| `gata4se8_299k.gr` | GaTa₄Se₈ X-ray PDF at 299 K (NSLS-II 28-ID) |

These files are written from the app's sources by
`src/mcp/examples.test.ts`; do not edit them by hand.

File: examples/mcp/gata4se8.cif
#======================================================================
# CRYSTAL DATA
#----------------------------------------------------------------------
data_VESTA_phase_1

_chemical_name_common                  'Gallium tantalum selenide (1/4/8)'
_cell_length_a                         10.3631(11)
_cell_length_b                         10.3631(11)
_cell_length_c                         10.3631(11)
_cell_angle_alpha                      90.000000
_cell_angle_beta                       90.000000
_cell_angle_gamma                      90.000000
_cell_volume                           1112.933137
_space_group_name_H-M_alt              'F -4 3 m'
_space_group_IT_number                 216

loop_
_space_group_symop_operation_xyz
   'x, y, z'
   '-x, -y, z'
   '-x, y, -z'
   'x, -y, -z'
   'z, x, y'
   'z, -x, -y'
   '-z, -x, y'
   '-z, x, -y'
   'y, z, x'
   '-y, z, -x'
   'y, -z, -x'
   '-y, -z, x'
   'y, x, z'
   '-y, -x, z'
   'y, -x, -z'
   '-y, x, -z'
   'x, z, y'
   '-x, z, -y'
   '-x, -z, y'
   'x, -z, -y'
   'z, y, x'
   'z, -y, -x'
   '-z, y, -x'
   '-z, -y, x'
   'x, y+1/2, z+1/2'
   '-x, -y+1/2, z+1/2'
   '-x, y+1/2, -z+1/2'
   'x, -y+1/2, -z+1/2'
   'z, x+1/2, y+1/2'
   'z, -x+1/2, -y+1/2'
   '-z, -x+1/2, y+1/2'
   '-z, x+1/2, -y+1/2'
   'y, z+1/2, x+1/2'
   '-y, z+1/2, -x+1/2'
   'y, -z+1/2, -x+1/2'
   '-y, -z+1/2, x+1/2'
   'y, x+1/2, z+1/2'
   '-y, -x+1/2, z+1/2'
   'y, -x+1/2, -z+1/2'
   '-y, x+1/2, -z+1/2'
   'x, z+1/2, y+1/2'
   '-x, z+1/2, -y+1/2'
   '-x, -z+1/2, y+1/2'
   'x, -z+1/2, -y+1/2'
   'z, y+1/2, x+1/2'
   'z, -y+1/2, -x+1/2'
   '-z, y+1/2, -x+1/2'
   '-z, -y+1/2, x+1/2'
   'x+1/2, y, z+1/2'
   '-x+1/2, -y, z+1/2'
   '-x+1/2, y, -z+1/2'
   'x+1/2, -y, -z+1/2'
   'z+1/2, x, y+1/2'
   'z+1/2, -x, -y+1/2'
   '-z+1/2, -x, y+1/2'
   '-z+1/2, x, -y+1/2'
   'y+1/2, z, x+1/2'
   '-y+1/2, z, -x+1/2'
   'y+1/2, -z, -x+1/2'
   '-y+1/2, -z, x+1/2'
   'y+1/2, x, z+1/2'
   '-y+1/2, -x, z+1/2'
   'y+1/2, -x, -z+1/2'
   '-y+1/2, x, -z+1/2'
   'x+1/2, z, y+1/2'
   '-x+1/2, z, -y+1/2'
   '-x+1/2, -z, y+1/2'
   'x+1/2, -z, -y+1/2'
   'z+1/2, y, x+1/2'
   'z+1/2, -y, -x+1/2'
   '-z+1/2, y, -x+1/2'
   '-z+1/2, -y, x+1/2'
   'x+1/2, y+1/2, z'
   '-x+1/2, -y+1/2, z'
   '-x+1/2, y+1/2, -z'
   'x+1/2, -y+1/2, -z'
   'z+1/2, x+1/2, y'
   'z+1/2, -x+1/2, -y'
   '-z+1/2, -x+1/2, y'
   '-z+1/2, x+1/2, -y'
   'y+1/2, z+1/2, x'
   '-y+1/2, z+1/2, -x'
   'y+1/2, -z+1/2, -x'
   '-y+1/2, -z+1/2, x'
   'y+1/2, x+1/2, z'
   '-y+1/2, -x+1/2, z'
   'y+1/2, -x+1/2, -z'
   '-y+1/2, x+1/2, -z'
   'x+1/2, z+1/2, y'
   '-x+1/2, z+1/2, -y'
   '-x+1/2, -z+1/2, y'
   'x+1/2, -z+1/2, -y'
   'z+1/2, y+1/2, x'
   'z+1/2, -y+1/2, -x'
   '-z+1/2, y+1/2, -x'
   '-z+1/2, -y+1/2, x'

loop_
   _atom_site_label
   _atom_site_occupancy
   _atom_site_fract_x
   _atom_site_fract_y
   _atom_site_fract_z
   _atom_site_adp_type
   _atom_site_U_iso_or_equiv
   _atom_site_type_symbol
   Ga1        1.0     0.000000     0.000000     0.000000    Uani  0.002800 Ga
   Ta1        1.0     0.60252(3)   0.60252(3)   0.60252(3)  Uani  0.003600 Ta
   Se1        1.0     0.13491(14)  0.13491(14) -0.13491(14) Uani  0.002900 Se
   Se2        1.0     0.63626(13)  0.36374(13)  0.63626(13) Uani  0.004000 Se

loop_
   _atom_site_aniso_label
   _atom_site_aniso_U_11
   _atom_site_aniso_U_22
   _atom_site_aniso_U_33
   _atom_site_aniso_U_12
   _atom_site_aniso_U_13
   _atom_site_aniso_U_23
   Ga1	 0.00280  0.00280  0.00280  0.00000  0.00000  0.00000
   Ta1	 0.00360  0.00360  0.00360  0.00030  0.00030  0.00030
   Se1	 0.00290  0.00290  0.00290 -0.00040  0.00040  0.00040
   Se2	 0.00400  0.00400  0.00400  0.00010 -0.00010  0.00010

File: examples/mcp/mn3ga.cif
data_Mn3Ga
_pd_phase_name  Mn3Ga
_cell_length_a  5.42215
_cell_length_b  5.42215
_cell_length_c  4.375658
_cell_angle_alpha  90
_cell_angle_beta   90
_cell_angle_gamma  120
_cell_volume  111.408
_symmetry_cell_setting  hexagonal
_symmetry_space_group_name_H-M  "P 63/m m c"
loop_
    _space_group_symop_id
    _space_group_symop_operation_xyz
     1  x,y,z
     2  x-y,x,1/2+z
     3  -y,x-y,z
     4  -x,-y,1/2+z
     5  y-x,-x,z
     6  y,y-x,1/2+z
     7  y-x,y,z
     8  -x,y-x,1/2+z
     9  -y,-x,z
    10  x-y,-y,1/2+z
    11  x,x-y,z
    12  y,x,1/2+z
    13  -x,-y,-z
    14  y-x,-x,1/2-z
    15  y,y-x,-z
    16  x,y,1/2-z
    17  x-y,x,-z
    18  -y,x-y,1/2-z
    19  x-y,-y,-z
    20  x,x-y,1/2-z
    21  y,x,-z
    22  y-x,y,1/2-z
    23  -x,y-x,-z
    24  -y,-x,1/2-z
loop_
   _atom_site_label
   _atom_site_type_symbol
   _atom_site_fract_x
   _atom_site_fract_y
   _atom_site_fract_z
   _atom_site_occupancy
   _atom_site_adp_type
   _atom_site_U_iso_or_equiv
   _atom_site_site_symmetry_multiplicity
Mn1    Mn   0.16393     0.32775     0.25000     0.978(9)   Uiso 0.0142     6
Ga1    Ga   0.33330     0.66670     0.75000     1.005(8)   Uiso 0.0093     2

File: examples/mcp/mno.cif
data_MnO
_pd_phase_name  MnO
_cell_length_a  4.446
_cell_length_b  4.446
_cell_length_c  4.446
_cell_angle_alpha  90
_cell_angle_beta   90
_cell_angle_gamma  90
_symmetry_space_group_name_H-M  "F m -3 m"
loop_
  _atom_site_type_symbol
  _atom_site_label
  _atom_site_fract_x
  _atom_site_fract_y
  _atom_site_fract_z
  _atom_site_occupancy
  _atom_site_U_iso_or_equiv
  Mn Mn1 0 0 0 1 0.006
  O  O1  0.5 0.5 0.5 1 0.006
